Repository: zach-zhiling-zheng/ChatGPT_Chemistry_Assistant

# ChatGPT_Chemistry_Assistant
ChatGPT Chemistry Assistant

**Contents** 

· Text Mining: PDF Text Processing and Analysis with OpenAI's GPT-3.5-turbo

· MOF Chatbot: a chatbot answers question based on post text mining data

· Predictive Model: A RF classfifier trained on post text mining data



**Features**
This tool includes the following main functions:

· Extraction of text from PDF files and its division into smaller chunks.

· Classfication of text segments.

· Processing and summarization of the extracted text data.

· Conversion of summarized data into a tabular format.

· Calculation of text embeddings using the OpenAI API.

· Selection of top similarity sections and their neighbors in the data.

· Calculation of text token count using the tiktoken library.

**Dependencies**

· This project is built on Python and requires the following libraries:


openai
requests
PyPDF2
pandas
tiktoken
sklearn
numpy

File: random_forest/stats/cleaned_dat.csv (part 1 of 6)
metal1,metal2,n_metal1,n_metal2,linker1,linker2,linker3,n_linker1,n_linker2,n_linker3,modulator1,modulator2,n_modulator1,n_modulator2,solvent1,solvent2,solvent3,n_solvent1,n_solvent2,n_solvent3,temperature,time,equip,result,linker1_smiles,linker2_smiles,linker3_smiles,linker1_carboxylate,linker2_carboxylate,linker3_carboxylate,linker1_N_donnor,linker2_N_donnor,linker3_N_donnor,linker1_phosphate,linker2_phosphate,linker3_phosphate,linker1_chelating,linker2_chelating,linker3_chelating,solvent1_smiles,solvent1_type,solvent1_mmol,solvent2_smiles,solvent2_type,solvent2_mmol,solvent3_smiles,solvent3_type,solvent3_mmol,modulator1_smiles,modulator1_type,modulator1_mmol,modulator2_smiles,modulator2_type,modulator2_mmol,linker1_MW,linker2_MW,linker3_MW,linker1_mol,linker2_mol,linker3_mol,metal1_mol,metal2_mol,solvent1_mol,solvent2_mol,solvent3_mol,modulator1_mol,modulator2_mol
Cu(ClO4)2·6H2O,,1 mmol,,Na2pzdc,,,1 mmol,,,pyz,,12.5 mmol,,H2O,EtOH,,150 mL,50 mL,,25.0,24.0,2,0,O=C(O)C1=NC=CN=C1C(=O)O,,,2.0,,,2.0,,,0.0,,,0.0,,,O,S,55.65649279,OCC,S,17.12611244,,,,N=1C=CN=CC1,B,12.8605319,,,,168.017106608,,,1.0,,,1.0,,8348.4739185,856.305622,,12.5,
Zn(NO3)2·6H2O,,0.083 mmol,,H2BPDC,,,0.041 mmol,,,30% H2O2,CH3NH2,0.2 mL,0.014 mmol,DEF,,,12 mL,,,25.0,168.0,1,1,O=C(O)C=1C=CC(=CC1)C2=CC=C(C=C2)C(=O)O,,,2.0,,,0.0,,,0.0,,,0.0,,,O=CN(CC)CC,S,8.95402867,,,,,,,OO,S,42.41399588,NC,B,21.32646491,242.0579088,,,0.041,,,0.083,,107.44834404,,,2.5448397528,0.014
Zn(NO3)2·6H2O,,0.083 mmol,,H2NDC,,,0.041 mmol,,,30% H2O2,CH3NH3,0.40 mL,0.014 mmol,DEF,,,12 mL,,,25.0,168.0,1,1,O=C(O)C=1C=CC2=CC(=CC=C2C1)C(=O)O,,,2.0,,,0.0,,,0.0,,,0.0,,,O=CN(CC)CC,S,8.95402867,,,,,,,OO,S,42.41399588,,,,216.042258736,,,0.041,,,0.083,,107.44834404,,,5.0896795056,0.014 mmol
Zn(NO3)2·6H2O,,177 mg,,"1,4-BDC",,,33.0 mg,,,H2O,,0.117 mL,,DEF,,,4.883 mL,,,100.0,15.0,1,1,O=C(O)C1=CC=C(C=C1)C(=O)O,,,2.0,,,0.0,,,0.0,,,0.0,,,O=CN(CC)CC,S,8.95402867,,,,,,,O,S,55.65649279,,,,166.026608672,,,0.198763320313278,,,0.5949746224835599,,43.722521995609995,,,6.5118096564300005,
Pb(NO3)2,,60 mg,,H2BDC,,,30 mg,,,30% H2O2,,0.1 mL,,DMF,EtOH,,1 mL,9 mL,,25.0,168.0,0,1,O=C(O)C1=CC=C(C=C1)C(=O)O,,,2.0,,,0.0,,,0.0,,,0.0,,,O=CN(C)C,S,12.92242441,OCC,S,17.12611244,,,,OO,S,42.41399588,,,,166.026608672,,,0.1806939275575254,,,0.1811484813718978,,12.92242441,154.13501196,,1.2724198764,
Co(NO3)2·6H2O,,40 mg,,H2BDC,,,23 mg,,,,,,,DMF,EtOH,,1 mL,0.25 mL,,100.0,15.0,1,1,O=C(O)C1=CC=C(C=C1)C(=O)O,,,2.0,,,0.0,,,0.0,,,0.0,,,O=CN(C)C,S,12.92242441,OCC,S,17.12611244,,,,,,,,,,166.026608672,,,0.1385320111274361,,,0.1374373594874796,,12.92242441,4.28152811,,,
Cd(NO3)2·4H2O,,22.20 mg,,"H2-1,3-BDC",,,24 mg,,,CH3NH2,,0.33 mL,,DMF,H2O,,1.33 mL,0.33 mL,,140.0,50.0,1,1,O=C(O)C1=CC=CC(=C1)C(=O)O,,,2.0,,,0.0,,,0.0,,,0.0,,,O=CN(C)C,S,12.92242441,O,S,55.65649279,,,,NC,B,21.32646491,,,,166.026608672,,,0.1445551420460203,,,0.0719655063493026,,17.1868244653,18.3666426207,,7.0377334202999995,
Mn(ClO4)2·6H2O,,108 mg,,H2BDC,,,17 mg,,,,,,,DEF,,,2.0 mL,,,100.0,48.0,1,1,O=C(O)C1=CC=C(C=C1)C(=O)O,,,2.0,,,0.0,,,0.0,,,0.0,,,O=CN(CC)CC,S,8.95402867,,,,,,,,,,,,,166.026608672,,,0.1023932256159311,,,0.2983988580386221,,17.90805734,,,,
Zn(NO3)2·4H2O,,0.053 mg,,H2BPDC,,,0.019 g,,,2-propanol,H2O,0.1 mL,0.1 mL,DMF,,,2.0 mL,,,105.0,20.0,1,1,O=C(O)C=1C=CC(=CC1)C2=CC=C(C=C2)C(=O)O,,,2.0,,,0.0,,,0.0,,,0.0,,,O=CN(C)C,S,12.92242441,,,,,,,OC(C)C,S,13.06239601,O,S,55.65649279,242.0579088,,,0.0784936137562797,,,0.0002027070028614,,25.84484882,,,1.3062396010000001,5.5656492790000005
Tb(NO3)3·5H2O,,109 mg,,H2-TDC,,,11.5 mg,,,,,,,DMF,2-propanol,,1 mL,1.5 mL,,85.0,15.0,1,1,O=C(O)C=1SC(=CC1)C(=O)O,,,2.0,,,0.0,,,0.0,,,0.0,,,O=CN(C)C,S,12.92242441,OC(C)C,S,13.06239601,,,,,,,,,,171.983029608,,,0.0668670625596716,,,0.2505710260814554,,12.92242441,19.593594015,,,
Tb(NO3)3·5H2O,,0.120 g,,H3BTC,,,0.020 g,,,,,,,DMF,EtOH,H2O,4 mL,4 mL,3.2 mL,80.0,24.0,1,1,O=C(O)C=1C=C(C=C(C1)C(=O)O)C(=O)O,,,3.0,,,0.0,,,0.0,,,0.0,,,O=CN(C)C,S,12.92242441,OCC,S,17.12611244,O,S,55.65649279,,,,,,,210.016437912,,,0.0952306409862084,,,0.275858010364905,,51.68969764,68.50444976,178.10077692800002,,
Zn(NO3)2·6H2O,,0.140 g,,H4ATC,,,0.048 g,,,,,,,H2O,,,4 mL,,,185.0,40.0,1,1,O=C(O)C12CC3(C(=O)O)CC(C(=O)O)(C1)CC(C(=O)O)(C2)C3,,,4.0,,,0.0,,,0.0,,,0.0,,,O,S,55.65649279,,,,,,,,,,,,,312.084517472,,,0.1538044898504345,,,0.4706013963146802,,222.62597116,,,,
Co(NO3)2·6H2O,,0.060 g,,H2HPDC,,,0.018 g,,,triethylamine,,0.005 mL,,DMF,EtOH,H2O,7 mL,2 mL,1 mL,85.0,24.0,1,1,O=C(O)C=1C=C2C=3C=4C(=CC(=CC4CCC3C1)C(=O)O)CC2,,,2.0,,,0.0,,,0.0,,,0.0,,,O=CN(C)C,S,12.92242441,OCC,S,17.12611244,O,S,55.65649279,CCN(CC)CC,B,7.169680798,,,,294.089208928,,,0.0612059179784689,,,0.2061560392312194,,90.45697087,34.25222488,55.65649279,0.03584840399,
Cd(NO3)2·4H2O,,0.055 g,,H2HPDC,,,0.018 g,,,,,,,H2O,CH3OH,CHP,2 mL,3 mL,3 mL,130.0,20.0,1,1,O=C(O)C=1C=C2C=3C=4C(=CC(=CC4CCC3C1)C(=O)O)CC2,,,2.0,,,0.0,,,0.0,,,0.0,,,O,S,55.65649279,OC,S,25.28089888,O=C1N(CCC1)C2CCCCC2,S,0.059790732,,,,,,,294.089208928,,,0.0612059179784689,,,0.1782929211356597,,111.31298558,75.84269664,0.1793721959999999,,
Tb(NO3)3·5H2O,,0.056 g,,H2PDC,,,0.010 g,,,,,,,H2O,EtOH,DMF,2 mL,4 mL,4 mL,80.0,24.0,1,1,O=C(O)C1=CC2=CC=C3C=C(C=C4C=CC(=C1)C2=C34)C(=O)O,,,2.0,,,0.0,,,0.0,,,0.0,,,O,S,55.65649279,OCC,S,17.12611244,O=CN(C)C,S,12.92242441,,,,,,,290.05790879999995,,,0.0344758742879001,,,0.128733738170289,,111.31298558,68.50444976,51.68969764,,
Cr(NO3)3·9H2O,,15 mmol,,H2BDC,,,23 mmol,,,40 % HF,,0.75 mL,,H2O,,,75 mL,,,220.0,9.0,1,0,O=C(O)C1=CC=C(C=C1)C(=O)O,,,2.0,,,0.0,,,0.0,,,0.0,,,O,S,55.65649279,,,,,,,F,A,49.52523738,,,,166.026608672,,,23.0,,,15.0,,4174.23695925,,,14.857571214,
Zn(NO3)2·4H2O,,31.824 mmol,,H2bdc,,,10.594 mmol,,,,,,,DEF,,,100 mL,,,100.0,20.0,1,1,O=C(O)C1=CC=C(C=C1)C(=O)O,,,2.0,,,0.0,,,0.0,,,0.0,,,O=CN(CC)CC,S,8.95402867,,,,,,,,,,,,,166.026608672,,,10.594,,,31.824,,895.402867,,,,
Zn(NO3)2·4H2O,,14 g,,Terephthalic acid,,,3 g,,,,,,,DEF,,,300 mL,,,100.0,72.0,1,0,O=C(O)C1=CC=C(C=C1)C(=O)O,,,2.0,,,0.0,,,0.0,,,0.0,,,O=CN(CC)CC,S,8.95402867,,,,,,,,,,,,,166.026608672,,,18.069392755752546,,,53.54524603887569,,2686.208601,,,,
Zn(NO3)2·4H2O,,37.47 g,,2-Aminoterephthalic acid,,,5.96 g,,,,,,,DEF,,,800 mL,,,100.0,12.0,1,0,O=C(O)C1=CC=C(C(=O)O)C(N)=C1,,,2.0,,,0.0,,,0.0,,,0.0,,,O=CN(CC)CC,S,8.95402867,,,,,,,,,,,,,181.037507704,,,32.921354671677875,,,143.31002636261942,,7163.222936,,,,
Zn(NO3)2·4H2O,,4.50 g,,"2,5-Dihydroxyterephthalic acid",,,1.00 g,,,,,,,DMF,,,100 mL,,,110.0,20.0,1,0,O=C(O)C1=CC(O)=C(C=C1O)C(=O)O,,,2.0,,,0.0,,,0.0,,,2.0,,,O=CN(C)C,S,12.92242441,,,,,,,,,,,,,198.016437912,,,5.050085793606728,,,17.210971941067186,,1292.242441,,,,
Zn(NO3)2·4H2O,,7.2 g,,"Benzene-1,3,5-tris(4-benzoic acid)",,,2.0 g,,,,,,,DEF,,,200 mL,,,100.0,24.0,1,0,O=C(O)C=1C=CC(=CC1)C2=CC(=CC(=C2)C=3C=CC(=CC3)C(=O)O)C=4C=CC(=CC4)C(=O)O,,,3.0,,,0.0,,,0.0,,,0.0,,,O=CN(CC)CC,S,8.95402867,,,,,,,,,,,,,438.1103382959999,,,4.565060043501513,,,27.537555105707497,,1790.805734,,,,
Cu(NO3)2·5H2O,,0.04457 mol,,trimesic acid,,,0.0238 mol,,,,,,,DMF,EtOH,H2O,85 mL,85 mL,85 mL,85.0,24.0,1,0,O=C(O)C=1C=C(C=C(C1)C(=O)O)C(=O)O,,,3.0,,,0.0,,,0.0,,,0.0,,,O=CN(C)C,S,12.92242441,OCC,S,17.12611244,O,S,55.65649279,,,,,,,210.016437912,,,23.8,,,44.57,,1098.40607485,1455.7195574,4730.80188715,,
Zn(CH3COO)2·2H2O,,30.35 g,,"Diacetylene-1,4-bis-(4-benzoic acid)",,,20.28 g,,,,,,,DMF,,,1500 mL,,,25.0,10.0,2,0,O=C(O)C1=CC=C(C#CC#CC2=CC=C(C=C2)C(=O)O)C=C1,,,2.0,,,0.0,,,0.0,,,0.0,,,O=CN(C)C,S,12.92242441,,,,,,,,,,,,,290.0579088,,,69.91707305586145,,,138.26969981033133,,19383.636615,,,,
Zn(NO3)2·4H2O,,1.044 g,,5-chlorobenzimidazole,,,6.106 g,,,H2O,,5 mL,,DMF,,,295 mL,,,120.0,72.0,1,1,ClC=1C=CC=2NC=NC2C1,,,0.0,,,2.0,,,0.0,,,0.0,,,O=CN(C)C,S,12.92242441,,,,,,,O,S,55.65649279,,,,152.01412584,,,40.16731975570988,,,3.9929454903275863,,3812.11520095,,,278.28246395,
Zn(CF3SO3)2,,4.0 mmol,,HcbIM,,,40.0 mmol,,,H2O,,5.8 mL,,DMF,,,270 mL,,,120.0,48.0,1,1,ClC=1C=CC=2NC=NC2C1,,,0.0,,,2.0,,,0.0,,,0.0,,,O=CN(C)C,S,12.92242441,,,,,,,O,S,55.65649279,,,,152.01412584,,,40.0,,,4.0,,3489.0545907,,,322.807658182,
AlCl3·6H2O,,60 mg,,"5,10,15,20-tetrakis(4-carboxyphenyl) porphyrin",,,100 mg,,,,,,,H2O,,,10 mL,,,180.0,16.0,1,0,O=C(O)C=1C=CC(=CC1)C=2C3=NC(C=C3)=C(C4=CC=C(C=C4)C(=O)O)C5=CC=C(N5)C(=C6N=C(C=C6)C(C7=CC=C(C=C7)C(=O)O)=C8C=CC2N8)C=9C=CC(=CC9)C(=O)O,,,4.0,,,0.0,,,0.0,,,0.0,,,O,S,55.65649279,,,,,,,,,,,,,790.2063639200002,,,0.1265492212742087,,,0.2485278041309297,,556.5649279,,,,
Cu(NO3)2·5H2O,,120 mg,,H4PDAI,,,40 mg,,,48% HBF4,,1.5 mL,,DMA,H2O,,12 mL,3 mL,,75.0,48.0,1,1,O=C(O)C1=CC(=CC(=C1)C(=O)O)NC(=O)C2=CN=CC(=C2)C(=O)NC=3C=C(C=C(C3)C(=O)O)C(=O)O,,,4.0,,,1.0,,,0.0,,,0.0,,,O=C(N(C)C)C,S,10.75068871,O,S,55.65649279,,,,[H+].[F-][B+3]([F-])([F-])[F-],A,20.95433322,,,,493.0757436799999,,,0.081123438969976,,,0.4322044154003078,,129.00826452,166.96947837,,15.087119918399999,
ZrCl4,,0.35 mmol,,terephthalic acid,,,0.35 mmol,,,,,,,DMF,,,4 mL,,,120.0,24.0,1,0,O=C(O)C1=CC=C(C=C1)C(=O)O,,,2.0,,,0.0,,,0.0,,,0.0,,,O=CN(C)C,S,12.92242441,,,,,,,,,,,,,166.026608672,,,0.35,,,0.35,,51.68969764,,,,
ZrCl4,,0.35 mmol,,2-nitroterephthalic acid,,,0.35 mmol,,,,,,,DMF,,,4 mL,,,120.0,24.0,1,0,O=C(O)C1=CC=C(C(=O)O)C(=C1)N(=O)=O,,,2.0,,,0.0,,,0.0,,,0.0,,,O=CN(C)C,S,12.92242441,,,,,,,,,,,,,211.01168688,,,0.35,,,0.35,,51.68969764,,,,
ZrCl4,,0.368 mmol,,2-aminoterephthalic acid,,,0.35 mmol,,,,,,,DMF,,,4 mL,,,120.0,24.0,1,0,O=C(O)C1=CC=C(C(=O)O)C(N)=C1,,,2.0,,,0.0,,,0.0,,,0.0,,,O=CN(C)C,S,12.92242441,,,,,,,,,,,,,181.037507704,,,0.35,,,0.368,,51.68969764,,,,
ZrCl4,,0.35 mmol,,"1,4-naphthalenedicarboxylic acid",,,0.35 mmol,,,,,,,DMF,,,4 mL,,,120.0,24.0,1,0,O=C(O)C1=CC=C(C(=O)O)C=2C=CC=CC12,,,2.0,,,0.0,,,0.0,,,0.0,,,O=CN(C)C,S,12.92242441,,,,,,,,,,,,,216.042258736,,,0.35,,,0.35,,51.68969764,,,,
ZrCl4,,0.35 mmol,,"2,5-dimethoxyterephthalic acid",,,0.35 mmol,,,Acetic Acid,,0.6 mL,,DMF,,,4 mL,,,110.0,48.0,1,0,O=C(O)C1=CC(OC)=C(C=C1OC)C(=O)O,,,2.0,,,0.0,,,0.0,,,0.0,,,O=CN(C)C,S,12.92242441,,,,,,,O=C(O)C,A,17.39550375,,,,226.04773804,,,0.35,,,0.35,,51.68969764,,,10.43730225,
ZrCl4,,0.105 mmol,,"4,4'-biphenyl-dicarboxylic acid",,,0.105 mmol,,,glacial acetic acid,,3.5 mmol,,DMF,,,4 mL,,,120.0,24.0,1,0,O=C(O)C=1C=CC(=CC1)C2=CC=C(C=C2)C(=O)O,,,2.0,,,0.0,,,0.0,,,0.0,,,O=CN(C)C,S,12.92242441,,,,,,,O=C(O)C,A,17.39550375,,,,242.0579088,,,0.105,,,0.105,,51.68969764,,,3.5,
ZrCl4,,0.105 mmol,,"2,2'-bipyridine-5,5'-dicarboxylic acid",,,0.105 mmol,,,glacial acetic acid,,3.15 mmol,,DMF,,,4 mL,,,120.0,24.0,1,0,O=C(O)C1=CN=C(C=C1)C=2N=CC(=CC2)C(=O)O,,,2.0,,,2.0,,,0.0,,,0.0,,,O=CN(C)C,S,12.92242441,,,,,,,O=C(O)C,A,17.39550375,,,,244.048406736,,,0.105,,,0.105,,51.68969764,,,3.15,
ZrCl4,,0.105 mmol,,H2bpydc,H2bpdc,,0.052 mmol,0.052 mmol,,acetic acid,,3.15 mmol,,DMF,,,4 mL,,,120.0,24.0,1,0,O=C(O)C1=CN=C(C=C1)C=2N=CC(=CC2)C(=O)O,O=C(O)C=1C=CC(=CC1)C2=CC=C(C=C2)C(=O)O,,2.0,2.0,,2.0,0.0,,0.0,0.0,,0.0,0.0,,O=CN(C)C,S,12.92242441,,,,,,,O=C(O)C,A,17.39550375,,,,244.048406736,242.0579088,,0.052,0.052,,0.105,,51.68969764,,,3.15,
ZrCl4,,0.054 g,,btbaH4,,,0.054 g,,,benzoic acid,,2.400 g,,DMF,,,12 mL,,,120.0,96.0,1,1,O=C(O)C1=CC=C(C#CC=2C=C(C#CC3=CC=C(C=C3)C(=O)O)C=C(C2)C=4C=C(C#CC5=CC=C(C=C5)C(=O)O)C=C(C#CC6=CC=C(C=C6)C(=O)O)C4)C=C1,,,4.0,,,0.0,,,0.0,,,0.0,,,O=CN(C)C,S,12.92242441,,,,,,,O=C(O)C=1C=CC=CC1,A,8.188666885,,,,730.1627677920001,,,0.0739561127764636,,,0.2317397648270534,,155.06909292,,,19.652800524,
ZrCl4,,0.036 g,,ptbaH4,,,0.028 g,,,benzoic acid,,1.600 g,,DMF,NMP,,3 mL,5 mL,,120.0,72.0,1,1,O=C(O)C1=CC=C(C#CC2=CC(C#CC3=CC=C(C=C3)C(=O)O)=C4C=CC5=C(C#CC6=CC=C(C=C6)C(=O)O)C=C(C#CC7=CC=C(C=C7)C(=O)O)C8=CC=C2C4=C85)C=C1,,,4.0,,,0.0,,,0.0,,,0.0,,,O=CN(C)C,S,12.92242441,O=C1N(C)CCC1,S,10.36013316,,,,O=C(O)C=1C=CC=CC1,A,8.188666885,,,,778.1627677920001,,,0.0359821892782774,,,0.154493176551369,,38.76727323,51.8006658,,13.101867016,
ZrCl4,,0.036 g,,btbaH4,ptbaH4,,0.036 mmol,0.002 mmol,,benzoic acid,,1.6 g,,DMF,,,8 mL,,,120.0,72.0,1,1,O=C(O)C1=CC=C(C#CC=2C=C(C#CC3=CC=C(C=C3)C(=O)O)C=C(C2)C=4C=C(C#CC5=CC=C(C=C5)C(=O)O)C=C(C#CC6=CC=C(C=C6)C(=O)O)C4)C=C1,O=C(O)C1=CC=C(C#CC2=CC(C#CC3=CC=C(C=C3)C(=O)O)=C4C=CC5=C(C#CC6=CC=C(C=C6)C(=O)O)C=C(C#CC7=CC=C(C=C7)C(=O)O)C8=CC=C2C4=C85)C=C1,,4.0,4.0,,0.0,0.0,,0.0,0.0,,0.0,0.0,,O=CN(C)C,S,12.92242441,,,,,,,O=C(O)C=1C=CC=CC1,A,8.188666885,,,,730.1627677920001,778.1627677920001,,0.036,0.002,,0.154493176551369,,103.37939528,,,13.101867016,
ZrCl4,,0.036 g,,btbaH4,ptbaH4,,0.023 mmol,0.011 mmol,,benzoic acid,,1.6 g,,DMF,NMP,,7.5 mL,0.5 mL,,120.0,72.0,1,1,O=C(O)C1=CC=C(C#CC=2C=C(C#CC3=CC=C(C=C3)C(=O)O)C=C(C2)C=4C=C(C#CC5=CC=C(C=C5)C(=O)O)C=C(C#CC6=CC=C(C=C6)C(=O)O)C4)C=C1,O=C(O)C1=CC=C(C#CC2=CC(C#CC3=CC=C(C=C3)C(=O)O)=C4C=CC5=C(C#CC6=CC=C(C=C6)C(=O)O)C=C(C#CC7=CC=C(C=C7)C(=O)O)C8=CC=C2C4=C85)C=C1,,4.0,4.0,,0.0,0.0,,0.0,0.0,,0.0,0.0,,O=CN(C)C,S,12.92242441,O=C1N(C)CCC1,S,10.36013316,,,,O=C(O)C=1C=CC=CC1,A,8.188666885,,,,730.1627677920001,778.1627677920001,,0.023,0.011,,0.154493176551369,,96.918183075,5.18006658,,13.101867016,
ZrCl4,,0.15 mmol,,btbaH4,ptbaH4,,0.013 mmol,0.022 mmol,,benzoic acid,,1.6 g,,NMP,DMF,,2 mL,6 mL,,120.0,72.0,1,1,O=C(O)C1=CC=C(C#CC=2C=C(C#CC3=CC=C(C=C3)C(=O)O)C=C(C2)C=4C=C(C#CC5=CC=C(C=C5)C(=O)O)C=C(C#CC6=CC=C(C=C6)C(=O)O)C4)C=C1,O=C(O)C1=CC=C(C#CC2=CC(C#CC3=CC=C(C=C3)C(=O)O)=C4C=CC5=C(C#CC6=CC=C(C=C6)C(=O)O)C=C(C#CC7=CC=C(C=C7)C(=O)O)C8=CC=C2C4=C85)C=C1,,4.0,4.0,,0.0,0.0,,0.0,0.0,,0.0,0.0,,O=C1N(C)CCC1,S,10.36013316,O=CN(C)C,S,12.92242441,,,,O=C(O)C=1C=CC=CC1,A,8.188666885,,,,730.1627677920001,778.1627677920001,,0.013,0.022,,0.15,,20.72026632,77.53454646,,13.101867016,
ZrCl4,,0.2 mmol,,H3CTTA,,,0.08 mmol,,,formic acid,,8 mL,,DMF,,,8 mL,,,120.0,48.0,1,1,O=C(O)C=1C=CC(=CC1)C2=C(C(C=3C=CC(=CC3)C(=O)O)=C(C(C=4C=CC(=CC4)C(=O)O)=C2C)C)C,,,3.0,,,0.0,,,0.0,,,0.0,,,O=CN(C)C,S,12.92242441,,,,,,,O=CO,A,26.50445362,,,,480.1572884879999,,,0.08,,,0.2,,103.37939528,,,212.03562896,
ZrCl4,,0.2 mmol,,H3TTNA,,,0.06 mmol,,,acetic acid,,3.2 mL,,DMF,,,12 mL,,,120.0,72.0,1,1,O=C(O)C=1C=CC2=CC(=CC=C2C1)C3=C(C(C=4C=CC=5C=C(C=CC5C4)C(=O)O)=C(C(C=6C=CC=7C=C(C=CC7C6)C(=O)O)=C3C)C)C,,,3.0,,,0.0,,,0.0,,,0.0,,,O=CN(C)C,S,12.92242441,,,,,,,O=C(O)C,A,17.39550375,,,,630.20423868,,,0.06,,,0.2,,155.06909292,,,55.665612,
AlCl3,NaAlO2,18.75 mmol,6.25 mmol,H2TDC,,,25 mmol,,,sodium hydroxide,,50 mmol,,H2O,,,100 mL,,,100.0,6.0,2,0,O=C(O)C=1SC(=CC1)C(=O)O,,,2.0,,,0.0,,,0.0,,,0.0,,,O,S,55.65649279,,,,,,,[Na]O,B,25.0,,,,171.983029608,,,25.0,,,18.75,6.25,5565.649279,,,50.0,
Co(NO3)2·6H2O,Cd(NO3)2·4H2O,39.6 mg,42.0 mg,H4DOT,,,18 mg,,,EtOH,H2O,0.36 mL,0.36 mL,DMF,,,6 mL,,,120.0,24.0,1,1,O=C(O)C1=CC(O)=C(C=C1O)C(=O)O,,,2.0,,,0.0,,,0.0,,,2.0,,,O=CN(C)C,S,12.92242441,,,,,,,OCC,S,17.12611244,O,S,55.65649279,198.016437912,,,0.0909015442849211,,,0.1360629858926048,0.1361509579581401,77.53454646,,,6.1654004784,20.0363374044
Co(NO3)2·6H2O,Pb(NO3)2,39.6 mg,72.0 mg,H4DOT,,,18 mg,,,EtOH,H2O,0.36 mL,0.36 mL,DMF,,,6 mL,,,120.0,24.0,1,1,O=C(O)C1=CC(O)=C(C=C1O)C(=O)O,,,2.0,,,0.0,,,0.0,,,2.0,,,O=CN(C)C,S,12.92242441,,,,,,,OCC,S,17.12611244,O,S,55.65649279,198.016437912,,,0.0909015442849211,,,0.1360629858926048,0.2173781776462774,77.53454646,,,6.1654004784,20.0363374044
Co(NO3)2·6H2O,Mn(NO3)2·4H2O,19.8 mg,19.8 mg,H4DOT,,,18 mg,,,EtOH,H2O,0.36 mL,0.36 mL,DMF,,,6 mL,,,120.0,24.0,1,1,O=C(O)C1=CC(O)=C(C=C1O)C(=O)O,,,2.0,,,0.0,,,0.0,,,2.0,,,O=CN(C)C,S,12.92242441,,,,,,,OCC,S,17.12611244,O,S,55.65649279,198.016437912,,,0.0909015442849211,,,0.0680314929463024,0.0788778251009317,77.53454646,,,6.1654004784,20.0363374044
Co(NO3)2·6H2O,,0.04 mmol,,H4 CTNL,,,0.01 mmol,,,,,,,DMF,,,200 uL,,,90.0,18.0,1,1,O=C(O)C=1C=C2C=C(C1)C(=O)NCC3=CC=C(C=C3)CNC(=O)C=4C=C(C=C(C4)C(=O)NCC5=CC=C(C=C5)CNC2=O)C(=O)O,,,2.0,,,0.0,,,0.0,,,0.0,,,O=CN(C)C,S,12.92242441,,,,,,,,,,,,,620.1907138560001,,,0.01,,,0.04,,2.584484882,,,,
In(NO3)3·4H2O,,0.087 mmol,,H3L1,,,0.0375 mmol,,,HNO3,,3.5 mmol,,DMF,,,3.0 mL,,,105.0,48.0,1,1,O=C(O)C1=CC=C(C=C1)NC(=O)C=2C=C(C=C(C2)C(=O)NC3=CC=C(C=C3)C(=O)O)C(=O)NC4=CC=C(C=C4)C(=O)O,,,3.0,,,0.0,,,0.0,,,0.0,,,O=CN(C)C,S,12.92242441,,,,,,,O=N(=O)O,A,24.59926996,,,,567.1277792520001,,,0.0375,,,0.087,,38.76727323,,,3.5,
In(NO3)3·4H2O,,0.0435 mmol,,H3L1,H2L2-OH,,0.02175 mmol,0.02175 mmol,,HNO3,,2.1 mmol,,DMF,,,2.5 mL,,,105.0,36.0,1,1,O=C(O)C1=CC=C(C=C1)NC(=O)C=2C=C(C=C(C2)C(=O)NC3=CC=C(C=C3)C(=O)O)C(=O)NC4=CC=C(C=C4)C(=O)O,O=C(O)C1=CC=C(C=C1O)NC(=O)C2=CC=C(C=C2)C(=O)OC,,3.0,2.0,,0.0,0.0,,0.0,0.0,,0.0,0.0,,O=CN(C)C,S,12.92242441,,,,,,,O=N(=O)O,A,24.59926996,,,,567.1277792520001,315.07428713599995,,0.02175,0.02175,,0.0435,,32.306061025,,,2.1,
In(NO3)3·4H2O,,0.0435 mmol,,H3L1,H2L2-F,,0.02 mmol,0.02 mmol,,HNO3,,1.75 mmol,,DMF,,,2.5 mL,,,105.0,36.0,1,1,O=C(O)C1=CC=C(C=C1)NC(=O)C=2C=C(C=C(C2)C(=O)NC3=CC=C(C=C3)C(=O)O)C(=O)NC4=CC=C(C=C4)C(=O)O,O=C(O)C1=CC=C(C=C1F)NC(=O)C2=CC=C(C=C2)C(=O)OC,,3.0,2.0,,0.0,0.0,,0.0,0.0,,0.0,0.0,,O=CN(C)C,S,12.92242441,,,,,,,O=N(=O)O,A,24.59926996,,,,567.1277792520001,317.06995070399995,,0.02,0.02,,0.0435,,32.306061025,,,1.75,
In(NO3)3·4H2O,,0.0435 mmol,,H3L1,H2L2-CH3,,0.02 mmol,0.02 mmol,,HNO3,,1.4 mmol,,DMF,,,2.5 mL,,,105.0,36.0,1,1,O=C(O)C1=CC=C(C=C1)NC(=O)C=2C=C(C=C(C2)C(=O)NC3=CC=C(C=C3)C(=O)O)C(=O)NC4=CC=C(C=C4)C(=O)O,O=C(O)C1=CC=C(C=C1C)NC(=O)C2=CC=C(C=C2)C(=O)OC,,3.0,2.0,,0.0,0.0,,0.0,0.0,,0.0,0.0,,O=CN(C)C,S,12.92242441,,,,,,,O=N(=O)O,A,24.59926996,,,,567.1277792520001,313.09502258,,0.02,0.02,,0.0435,,32.306061025,,,1.4,
Zn(NO3)2·4H2O,,1.2 mmol,,HbTZ,HbIM,,1.68 mmol,0.75 mmol,,,,,,DMF,,,12 mL,,,100.0,48.0,1,1,N1=NC=2C=CC=CC2N1,N1=CNC=2C=CC=CC12,,0.0,0.0,,2.0,2.0,,0.0,0.0,,0.0,0.0,,O=CN(C)C,S,12.92242441,,,,,,,,,,,,,119.04834716,118.053098192,,1.68,0.75,,1.2,,155.06909292,,,,
Zn(NO3)2·4H2O,,1.2 mmol,,HbTZ,HmbIM,,1.68 mmol,0.75 mmol,,TBAH,,0.25 mmol,,DMF,,,12 mL,,,100.0,48.0,1,1,N1=NC=2C=CC=CC2N1,N1=CNC=2C=CC(=CC12)C,,0.0,0.0,,2.0,2.0,,0.0,0.0,,0.0,0.0,,O=CN(C)C,S,12.92242441,,,,,,,[OH-].CCCC[N+](CCCC)(CCCC)CCCC,B,3.854010098,,,,119.04834716,132.068748256,,1.68,0.75,,1.2,,155.06909292,,,0.25,
Zn(NO3)2·4H2O,,1.2 mmol,,HbTZ,HbbIM,,1.68 mmol,0.75 mmol,,TBAH,,0.25 mmol,,DMF,,,12 mL,,,100.0,48.0,1,1,N1=NC=2C=CC=CC2N1,BrC=1C=CC=2NC=NC2C1,,0.0,0.0,,2.0,2.0,,0.0,0.0,,0.0,0.0,,O=CN(C)C,S,12.92242441,,,,,,,[OH-].CCCC[N+](CCCC)(CCCC)CCCC,B,3.854010098,,,,119.04834716,195.96361026,,1.68,0.75,,1.2,,155.06909292,,,0.25,
Zn(NO3)2·4H2O,,1.2 mmol,,HbTZ,HcbIM,,1.68 mmol,0.75 mmol,,TBAH,,0.25 mmol,,DMF,,,12 mL,,,100.0,48.0,1,1,N1=NC=2C=CC=CC2N1,ClC=1C=CC=2NC=NC2C1,,0.0,0.0,,2.0,2.0,,0.0,0.0,,0.0,0.0,,O=CN(C)C,S,12.92242441,,,,,,,[OH-].CCCC[N+](CCCC)(CCCC)CCCC,B,3.854010098,,,,119.04834716,152.01412584,,1.68,0.75,,1.2,,155.06909292,,,0.25,
Zn(NO3)2·4H2O,,7 mmol,,HbTZ,HbIM,,9.6 mmol,4.8 mmol,,TBAH,,3 mmol,,DMF,,,70 mL,,,100.0,48.0,1,0,N1=NC=2C=CC=CC2N1,N1=CNC=2C=CC=CC12,,0.0,0.0,,2.0,2.0,,0.0,0.0,,0.0,0.0,,O=CN(C)C,S,12.92242441,,,,,,,[OH-].CCCC[N+](CCCC)(CCCC)CCCC,B,3.854010098,,,,119.04834716,118.053098192,,9.6,4.8,,7.0,,904.5697087,,,3.0,
Zn(NO3)2·4H2O,,7 mmol,,HbTZ,HmbIM,,9.6 mmol,4.8 mmol,,TBAH,,3 mmol,,DMF,,,70 mL,,,100.0,48.0,1,0,N1=NC=2C=CC=CC2N1,N1=CNC=2C=CC(=CC12)C,,0.0,0.0,,2.0,2.0,,0.0,0.0,,0.0,0.0,,O=CN(C)C,S,12.92242441,,,,,,,[OH-].CCCC[N+](CCCC)(CCCC)CCCC,B,3.854010098,,,,119.04834716,132.068748256,,9.6,4.8,,7.0,,904.5697087,,,3.0,
Zn(NO3)2·4H2O,,7 mmol,,HbTZ,HbbIM,,9.6 mmol,4.8 mmol,,TBAH,,3 mmol,,DMF,,,70 mL,,,100.0,48.0,1,0,N1=NC=2C=CC=CC2N1,BrC=1C=CC=2NC=NC2C1,,0.0,0.0,,2.0,2.0,,0.0,0.0,,0.0,0.0,,O=CN(C)C,S,12.92242441,,,,,,,[OH-].CCCC[N+](CCCC)(CCCC)CCCC,B,3.854010098,,,,119.04834716,195.96361026,,9.6,4.8,,7.0,,904.5697087,,,3.0,
Zn(NO3)2·4H2O,,7 mmol,,HbTZ,HcbIM,,9.6 mmol,4.8 mmol,,TBAH,,3 mmol,,DMF,,,70 mL,,,100.0,48.0,1,0,N1=NC=2C=CC=CC2N1,ClC=1C=CC=2NC=NC2C1,,0.0,0.0,,2.0,2.0,,0.0,0.0,,0.0,0.0,,O=CN(C)C,S,12.92242441,,,,,,,[OH-].CCCC[N+](CCCC)(CCCC)CCCC,B,3.854010098,,,,119.04834716,152.01412584,,9.6,4.8,,7.0,,904.5697087,,,3.0,
AlCl3·6H2O,,0.5 mmol,,H2PZVDC,,,0.5 mmol,,,,,,,DMF,H2O,,0.6 mL,2.4 mL,,120.0,24.0,1,0,C1=C(NN=C1C(=O)O)/C=C/C(=O)O,,,2.0,,,0.0,,,0.0,,,0.0,,,O=CN(C)C,S,12.92242441,O,S,55.65649279,,,,,,,,,,182.032756672,,,0.5,,,0.5,,7.753454646,133.575582696,,,
AlCl3·6H2O,,2 mmol,,H2PZVDC,,,2 mmol,,,NaOH,,4 mmol,,H2O,,,10 mL,,,120.0,2.0,1,0,C1=C(NN=C1C(=O)O)/C=C/C(=O)O,,,2.0,,,0.0,,,0.0,,,0.0,,,O,S,55.65649279,,,,,,,[Na]O,B,25.0,,,,182.032756672,,,2.0,,,2.0,,556.5649279,,,4.0,
Ti16O16(OC2H5)32,,100 mg,,fumaric acid,,,60 mg,,,m-Cresol,,200 uL,,THF,EtOH,,2 mL,2 mL,,140.0,32.0,1,0,O=C(O)C=CC(=O)O,,,2.0,,,0.0,,,0.0,,,0.0,,,O1CCCC1,S,12.33116073,OCC,S,17.12611244,,,,OC1=CC=CC(=C1)C,S,9.561679305,,,,116.010958608,,,0.517192519740652,,,0.0405870511072147,,24.66232146,34.25222488,,1.912335861,
Ti16O16(OC2H5)32,,100 mg,,"furan-2,5-dicarboxylic acid",,,80.68 mg,,,m-Cresol,,200 uL,,THF,EtOH,,2 mL,2 mL,,140.0,32.0,1,0,O=C(O)C=1OC(=CC1)C(=O)O,,,2.0,,,0.0,,,0.0,,,0.0,,,O1CCCC1,S,12.33116073,OCC,S,17.12611244,,,,OC1=CC=CC(=C1)C,S,9.561679305,,,,156.00587322799998,,,0.5171600166750615,,,0.0405870511072147,,24.66232146,34.25222488,,1.912335861,
Ti16O16(OC2H5)32,,100 mg,,"thiophene-2,5-dicarboxylic acid",,,88.96 mg,,,m-Cresol,,200 uL,,THF,EtOH,,2 mL,2 mL,,140.0,32.0,1,0,O=C(O)C=1SC(=CC1)C(=O)O,,,2.0,,,0.0,,,0.0,,,0.0,,,O1CCCC1,S,12.33116073,OCC,S,17.12611244,,,,OC1=CC=CC(=C1)C,S,9.561679305,,,,171.983029608,,,0.5172603378529035,,,0.0405870511072147,,24.66232146,34.25222488,,1.912335861,
Zn(NO3)2·4H2O,,0.09 g,,H-IM,,,0.15 g,,,,,,,DMF,,,18 mL,,,85.0,24.0,1,1,N=1C=CNC1,,,0.0,,,2.0,,,0.0,,,0.0,,,O=CN(C)C,S,12.92242441,,,,,,,,,,,,,68.037448128,,,2.204668225031052,,,0.3442194388213437,,232.60363938,,,,
Zn(NO3)2·4H2O,,0.010 g,,H-IM,,,0.030 g,,,,,,,DMF,NMP,,2 mL,1 mL,,85.0,96.0,1,1,N=1C=CNC1,,,0.0,,,2.0,,,0.0,,,0.0,,,O=CN(C)C,S,12.92242441,O=C1N(C)CCC1,S,10.36013316,,,,,,,,,,68.037448128,,,0.4409336450062103,,,0.0382466043134826,,25.84484882,10.36013316,,,
Zn(NO3)2·4H2O,,0.040 g,,H-IM,,,0.030 g,,,,,,,DMF,,,3 mL,,,130.0,48.0,1,1,N=1C=CNC1,,,0.0,,,2.0,,,0.0,,,0.0,,,O=CN(C)C,S,12.92242441,,,,,,,,,,,,,68.037448128,,,0.4409336450062103,,,0.1529864172539305,,38.76727323,,,,
Zn(NO3)2·4H2O,,0.030 g,,H-PhIM,,,0.010 g,,,,,,,DMF,,,3 mL,,,130.0,48.0,1,1,N1=CNC=2C=CC=CC12,,,0.0,,,2.0,,,0.0,,,0.0,,,O=CN(C)C,S,12.92242441,,,,,,,,,,,,,118.053098192,,,0.0847076455692516,,,0.1147398129404479,,38.76727323,,,,
Zn(NO3)2·4H2O,,0.210 g,,H-MeIM,,,0.060 g,,,,,,,DMF,,,18 mL,,,140.0,24.0,1,1,N=1C=CNC1C,,,0.0,,,2.0,,,0.0,,,0.0,,,O=CN(C)C,S,12.92242441,,,,,,,,,,,,,82.053098192,,,0.7312338147135299,,,0.8031786905831353,,232.60363938,,,,
Co(NO3)2·6H2O,,0.210 g,,benzimidazole,,,0.060 g,,,,,,,DMF,,,18 mL,,,130.0,48.0,1,1,N1=CNC=2C=CC=CC12,,,0.0,,,2.0,,,0.0,,,0.0,,,O=CN(C)C,S,12.92242441,,,,,,,,,,,,,118.053098192,,,0.50824587341551,,,0.7215461373092679,,232.60363938,,,,
Zn(NO3)2·4H2O,,0.010 g,,imidazole,,,0.030 g,,,,,,,DMF,,,3 mL,,,85.0,96.0,1,1,N=1C=CNC1,,,0.0,,,2.0,,,0.0,,,0.0,,,O=CN(C)C,S,12.92242441,,,,,,,,,,,,,68.037448128,,,0.4409336450062103,,,0.0382466043134826,,38.76727323,,,,
Zn(NO3)2·4H2O,,0.60 g,,benzimidazole,,,4.2 g,,,,,,,DEF,,,360 mL,,,100.0,96.0,1,1,N1=CNC=2C=CC=CC12,,,0.0,,,2.0,,,0.0,,,0.0,,,O=CN(CC)CC,S,8.95402867,,,,,,,,,,,,,118.053098192,,,35.5772111390857,,,2.294796258808958,,3223.4503212,,,,
Co(NO3)2·6H2O,,0.010 g,,benzimidazole,,,0.030 g,,,,,,,DEF,,,3 mL,,,130.0,48.0,1,1,N1=CNC=2C=CC=CC12,,,0.0,,,2.0,,,0.0,,,0.0,,,O=CN(CC)CC,S,8.95402867,,,,,,,,,,,,,118.053098192,,,0.254122936707755,,,0.0343593398718699,,26.86208601,,,,
Zn(NO3)2·4H2O,,0.00000263 mol,,imidazole,,,0.0000398 mol,,,,,,,DMF,,,0.3 mL,,,85.0,72.0,1,1,N=1C=CNC1,,,0.0,,,2.0,,,0.0,,,0.0,,,O=CN(C)C,S,12.92242441,,,,,,,,,,,,,68.037448128,,,0.0397999999999999,,,0.00263,,3.876727323,,,,
Zn(NO3)2·4H2O,,0.00000323 mol,,imidazole,,,0.0000386 mol,,,,,,,DMF,,,0.3 mL,,,85.0,72.0,1,0,N=1C=CNC1,,,0.0,,,2.0,,,0.0,,,0.0,,,O=CN(C)C,S,12.92242441,,,,,,,,,,,,,68.037448128,,,0.0386,,,0.00323,,3.876727323,,,,
In(NO3)3·5H2O,Zn(NO3)2·4H2O,0.0004 mol,0.0001 mol,imidazole,,,0.002 mol,,,tetraethylammonium hydroxide,,0.0175 mg,,DEF,n-butanol,,4 mL,2 mL,,150.0,72.0,1,1,N=1C=CNC1,,,0.0,,,2.0,,,0.0,,,0.0,,,O=CN(CC)CC,S,8.95402867,OCCCC,S,10.92552617,,,,[OH-].CC[N+](CC)(CC)CC,B,,,,,68.037448128,,,2.0,,,0.4,0.1,35.81611468,21.85105234,,0.05 mL,
Cu(NO3)2·5H2O,,76 mg,,LH6-1,,,39.4 umol,,,HCl,,0.3 mL,,DMF,EtOH,,9.6 mL,8 mL,,75.0,48.0,1,1,O=C(O)C1=CC(C#CC#CC2=CC=C(C#CC=3C=C(C#CC4=CC=C(C#CC#CC=5C=C(C=C(C5)C(=O)O)C(=O)O)C=C4)C=C(C#CC6=CC=C(C#CC#CC=7C=C(C=C(C7)C(=O)O)C(=O)O)C=C6)C3)C=C2)=CC(=C1)C(=O)O,,,6.0,,,0.0,,,0.0,,,0.0,,,O=CN(C)C,S,12.92242441,OCC,S,17.12611244,,,,Cl,A,30.06582556,,,,1014.1737264000002,,,0.0394,,,0.2737294630868616,,124.055274336,137.00889952,,9.019747667999999,
Cu(NO3)2·5H2O,,38 mg,,LH6-2,,,18.7 umol,,,HCl,,0.15 mL,,DMF,EtOH,,4.8 mL,4 mL,,80.0,48.0,1,1,O=C(O)C1=CC(C#CC2=CC=C(C#CC=3C=CC(=CC3)C4=CC(=CC(=C4)C=5C=CC(C#CC6=CC=C(C#CC=7C=C(C=C(C7)C(=O)O)C(=O)O)C=C6)=CC5)C=8C=CC(C#CC9=CC=C(C#CC=%10C=C(C=C(C%10)C(=O)O)C(=O)O)C=C9)=CC8)C=C2)=CC(=C1)C(=O)O,,,6.0,,,0.0,,,0.0,,,0.0,,,O=CN(C)C,S,12.92242441,OCC,S,17.12611244,,,,Cl,A,30.06582556,,,,1170.2676267840002,,,0.0187,,,0.1368647315434308,,62.027637168,68.50444976,,4.5098738339999995,
ZnCl2,,3.0 g,,H2BDC,,,2.15 g,,,40% methylamine,,3.6 mL,,DMF,H2O,,250 mL,100 mL,,25.0,24.0,2,1,O=C(O)C1=CC=C(C=C1)C(=O)O,,,2.0,,,0.0,,,0.0,,,0.0,,,O=CN(C)C,S,12.92242441,O,S,55.65649279,,,,NC,B,21.32646491,,,,166.026608672,,,12.949731474955993,,,22.013501614323452,,3230.6061025,5565.649279,,30.710109470399996,
Zn(NO3)2·4H2O,,0.250 g,,H2DHBDC,,,0.100 g,,,1-propanol,H2O,0.5 mL,0.5 mL,DMF,,,10 mL,,,100.0,20.0,1,1,O=C(O)C1=CC(O)=C(C=C1O)C(=O)O,,,2.0,,,0.0,,,0.0,,,2.0,,,O=CN(C)C,S,12.92242441,,,,,,,CCCO,S,13.36106489,O,S,55.65649279,198.016437912,,,0.5050085793606728,,,0.9561651078370658,,129.2242441,,,6.680532445,27.828246395
Cu(NO3)2·5H2O,,10.0 g,,H3BTC,,,5.0 g,,,,,,,DMF,EtOH,H2O,83.3 mL,83.3 mL,83.3 mL,85.0,20.0,1,1,O=C(O)C=1C=C(C=C(C1)C(=O)O)C(=O)O,,,3.0,,,0.0,,,0.0,,,0.0,,,O=CN(C)C,S,12.92242441,OCC,S,17.12611244,O,S,55.65649279,,,,,,,210.016437912,,,23.8076602465521,,,36.017034616692314,,1076.437953353,1426.605166252,4636.185849407,,
Zn(NO3)2·4H2O,,3.00 g,,H2HPDC,,,0.50 g,,,,,,,DEF,,,100 mL,,,100.0,20.0,1,1,O=C(O)C=1C=C2C=3C=4C(=CC(=CC4CCC3C1)C(=O)O)CC2,,,2.0,,,0.0,,,0.0,,,0.0,,,O=CN(CC)CC,S,8.95402867,,,,,,,,,,,,,294.089208928,,,1.7001643882908055,,,11.47398129404479,,895.402867,,,,
Zn(NO3)2·4H2O,,6.945 g,,H2NH2BDC,,,0.966 g,,,,,,,DEF,,,300 mL,,,85.0,96.0,1,1,O=C(O)C1=CC=C(C(=O)O)C(N)=C1,,,2.0,,,0.0,,,0.0,,,0.0,,,O=CN(CC)CC,S,8.95402867,,,,,,,,,,,,,181.037507704,,,5.3359108410806755,,,26.56226669571369,,2686.208601,,,,
Zn(NO3)2·4H2O,,9.00 g,,H2H4BDC,,,2.50 g,,,,,,,DEF,,,300 mL,,,100.0,20.0,1,1,O=C(O)C1=CC=C(C(=O)O)C2=C1CC2,,,2.0,,,0.0,,,0.0,,,0.0,,,O=CN(CC)CC,S,8.95402867,,,,,,,,,,,,,192.042258736,,,13.017968110012408,,,34.42194388213437,,2686.208601,,,,
Zn(NO3)2·4H2O,,0.832 g,,H2BDC,,,0.176 g,,,,,,,DEF,,,10 mL,,,100.0,20.0,1,1,O=C(O)C1=CC=C(C=C1)C(=O)O,,,2.0,,,0.0,,,0.0,,,0.0,,,O=CN(CC)CC,S,8.95402867,,,,,,,,,,,,,166.026608672,,,1.060071041670816,,,3.182117478881755,,89.5402867,,,,
Zn(NO3)2·6H2O,,0.368 g,,H3BTB,,,0.180 g,,,,,,,DEF,,,10 mL,,,100.0,20.0,1,1,O=C(O)C=1C=CC(=CC1)C2=CC(=CC(=C2)C=3C=CC(=CC3)C(=O)O)C=4C=CC(=CC4)C(=O)O,,,3.0,,,0.0,,,0.0,,,0.0,,,O=CN(CC)CC,S,8.95402867,,,,,,,,,,,,,438.1103382959999,,,0.4108554039151362,,,1.237009384598588,,89.5402867,,,,
AlCl3·6H2O,,0.384 mmol,,H2N-H2bdc,,,0.129 mmol,,,,,,,MeOH,,,1.235 mL,,,125.0,5.0,1,0,O=C(O)C1=CC=C(C(=O)O)C(N)=C1,,,2.0,,,0.0,,,0.0,,,0.0,,,OC,S,25.28089888,,,,,,,,,,,,,181.037507704,,,0.129,,,0.384,,31.2219101168,,,,
AlCl3·6H2O,,38.4 mmol,,H2N-H2bdc,,,12.9 mmol,,,,,,,MeOH,,,123 mL,,,125.0,5.0,1,0,O=C(O)C1=CC=C(C(=O)O)C(N)=C1,,,2.0,,,0.0,,,0.0,,,0.0,,,OC,S,25.28089888,,,,,,,,,,,,,181.037507704,,,12.9,,,38.4,,3109.5505622399996,,,,
Bi(NO3)3·5H2O,,0.31 mmol,,H3BTB,,,0.46 mmol,,,,,,,MeOH,,,10 mL,,,120.0,12.0,1,0,O=C(O)C=1C=CC(=CC1)C2=CC(=CC(=C2)C=3C=CC(=CC3)C(=O)O)C=4C=CC(=CC4)C(=O)O,,,3.0,,,0.0,,,0.0,,,0.0,,,OC,S,25.28089888,,,,,,,,,,,,,438.1103382959999,,,0.46,,,0.31,,252.8089888,,,,
Bi(NO3)3·5H2O,,0.31 mmol,,H3BTB,,,0.46 mmol,,,,,,,MeOH,DMF,,7.5 mL,2.5 mL,,120.0,12.0,1,0,O=C(O)C=1C=CC(=CC1)C2=CC(=CC(=C2)C=3C=CC(=CC3)C(=O)O)C=4C=CC(=CC4)C(=O)O,,,3.0,,,0.0,,,0.0,,,0.0,,,OC,S,25.28089888,O=CN(C)C,S,12.92242441,,,,,,,,,,438.1103382959999,,,0.46,,,0.31,,189.6067416,32.306061025,,,
Bi(NO3)3·5H2O,,0.31 mmol,,H3BTB,,,0.46 mmol,,,,,,,MeOH,,,20 mL,,,120.0,0.33,3,0,O=C(O)C=1C=CC(=CC1)C2=CC(=CC(=C2)C=3C=CC(=CC3)C(=O)O)C=4C=CC(=CC4)C(=O)O,,,3.0,,,0.0,,,0.0,,,0.0,,,OC,S,25.28089888,,,,,,,,,,,,,438.1103382959999,,,0.46,,,0.31,,505.6179776,,,,
Al2(SO4)3·18H2O,,0.22 mmol,,"4,4′-benzophenonedicarboxylic acid",,,0.22 mmol,,,,,,,DMF,H2O,,250 uL,250 uL,,140.0,12.0,1,1,O=C(O)C1=CC=C(C=C1)C(=O)C2=CC=C(C=C2)C(=O)O,,,2.0,,,0.0,,,0.0,,,0.0,,,O=CN(C)C,S,12.92242441,O,S,55.65649279,,,,,,,,,,270.05282342,,,0.22,,,0.22,,3.2306061025,13.9141231975,,,
Al2(SO4)3·18H2O,,3.7 mmol,,"4,4′-benzophenonedicarboxylic acid",,,7.4 mmol,,,,,,,DMF,H2O,,12 mL,8 mL,,140.0,12.0,1,0,O=C(O)C1=CC=C(C=C1)C(=O)C2=CC=C(C=C2)C(=O)O,,,2.0,,,0.0,,,0.0,,,0.0,,,O=CN(C)C,S,12.92242441,O,S,55.65649279,,,,,,,,,,270.05282342,,,7.4,,,3.7,,155.06909292,445.25194232,,,
Al2(SO4)3·18H2O,,1.20 mmol,,"1,3-H2BDC",,,1.20 mmol,,,,,,,DMF,H2O,,1 mL,4 mL,,135.0,12.0,1,0,O=C(O)C1=CC=CC(=C1)C(=O)O,,,2.0,,,0.0,,,0.0,,,0.0,,,O=CN(C)C,S,12.92242441,O,S,55.65649279,,,,,,,,,,166.026608672,,,1.2,,,1.2,,12.92242441,222.62597116,,,
Al2(SO4)3·18H2O,,4.44 mmol,,5-methylisophthalic acid,,,4.44 mmol,,,,,,,DMF,H2O,,4 mL,16 mL,,130.0,12.0,1,0,O=C(O)C=1C=C(C=C(C1)C)C(=O)O,,,2.0,,,0.0,,,0.0,,,0.0,,,O=CN(C)C,S,12.92242441,O,S,55.65649279,,,,,,,,,,180.042258736,,,4.44,,,4.44,,51.68969764,890.50388464,,,
Al2(SO4)3·18H2O,,3.06 mmol,,5-methoxyisophthalic acid,,,6.12 mmol,,,,,,,DMF,H2O,,3 mL,12 mL,,130.0,12.0,1,0,O=C(O)C1=CC(OC)=CC(=C1)C(=O)O,,,2.0,,,0.0,,,0.0,,,0.0,,,O=CN(C)C,S,12.92242441,O,S,55.65649279,,,,,,,,,,196.037173356,,,6.12,,,3.06,,38.76727323,667.87791348,,,
AlCl3·6H2O,,6.80 mmol,,5-nitroisophthalic acid,,,6.82 mmol,,,,,,,DMF,H2O,,4 mL,12.6 mL,,130.0,12.0,1,0,O=C(O)C=1C=C(C=C(C1)N(=O)=O)C(=O)O,,,2.0,,,0.0,,,0.0,,,0.0,,,O=CN(C)C,S,12.92242441,O,S,55.65649279,,,,,,,,,,211.01168688,,,6.82,,,6.8,,51.68969764,701.271809154,,,
AlCl3·6H2O,,6.6 mmol,,5-aminoisophthalic acid,,,6.63 mmol,,,,,,,DMF,H2O,,4 mL,12.7 mL,,120.0,12.0,1,0,O=C(O)C1=CC(N)=CC(=C1)C(=O)O,,,2.0,,,0.0,,,0.0,,,0.0,,,O=CN(C)C,S,12.92242441,O,S,55.65649279,,,,,,,,,,181.037507704,,,6.63,,,6.6,,51.68969764,706.8374584329999,,,
AlCl3·6H2O,,5.6 mmol,,5-hydroxyisophthalic acid,,,5.49 mmol,,,,,,,DMF,H2O,,4 mL,13.2 mL,,120.0,12.0,1,0,O=C(O)C1=CC(O)=CC(=C1)C(=O)O,,,2.0,,,0.0,,,0.0,,,0.0,,,O=CN(C)C,S,12.92242441,O,S,55.65649279,,,,,,,,,,182.021523292,,,5.49,,,5.6,,51.68969764,734.665704828,,,
AlCl3·6H2O,,3 mmol,,H2SDBA,,,1.2 mmol,,,NaOH,,3.6 mmol,,H2O,,,18.2 mL,,,150.0,12.0,1,0,O=C(O)C1=CC=C(C=C1)S(=O)(=O)C2=CC=C(C=C2)C(=O)O,,,2.0,,,0.0,,,0.0,,,0.0,,,O,S,55.65649279,,,,,,,[Na]O,B,25.0,,,,306.01980904,,,1.2,,,3.0,,1012.948168778,,,3.6,
AlCl3·6H2O,,0.15 mmol,,DPSDA,,,0.15 mmol,,,,,,,H2O,,,1425 uL,,,170.0,5.0,3,0,O=C(O)C1=CC=C(C=C1C(=O)O)S(=O)(=O)C2=CC=C(C(=O)O)C(=C2)C(=O)O,,,4.0,,,0.0,,,0.0,,,0.0,,,O,S,55.65649279,,,,,,,,,,,,,393.9994675199999,,,0.15,,,0.15,,79.31050222575,,,,
Al(NO3)3·9H2O,,0.5 mmol,,DPSDA,,,0.05 mmol,,,,,,,H2O,,,1000 uL,,,170.0,5.0,3,0,O=C(O)C1=CC=C(C=C1C(=O)O)S(=O)(=O)C2=CC=C(C(=O)O)C(=C2)C(=O)O,,,4.0,,,0.0,,,0.0,,,0.0,,,O,S,55.65649279,,,,,,,,,,,,,393.9994675199999,,,0.05,,,0.5,,55.65649279,,,,
Bi(NO3)3·5H2O,,259 umol,,H3BTC,,,297 umol,,,,,,,MeOH,,,5 mL,,,120.0,0.333,3,1,O=C(O)C=1C=C(C=C(C1)C(=O)O)C(=O)O,,,3.0,,,0.0,,,0.0,,,0.0,,,OC,S,25.28089888,,,,,,,,,,,,,210.016437912,,,0.297,,,0.259,,126.4044944,,,,
(NH4)2Ce(NO3)6,,0.0506 mmol,,H6TCPP,,,0.0253 mmol,,,,,,,DMF,H2O,,1200 uL,300 uL,,100.0,2.0,1,0,O=C(O)C=1C=CC(=CC1)C=2C3=NC(C=C3)=C(C4=CC=C(C=C4)C(=O)O)C5=CC=C(N5)C(=C6N=C(C=C6)C(C7=CC=C(C=C7)C(=O)O)=C8C=CC2N8)C=9C=CC(=CC9)C(=O)O,,,4.0,,,0.0,,,0.0,,,0.0,,,O=CN(C)C,S,12.92242441,O,S,55.65649279,,,,,,,,,,790.2063639200002,,,0.0253,,,0.0506,,15.506909292,16.696947837,,,
(NH4)2Ce(NO3)6,,0.0506 mmol,,H6TCPP,,,0.0253 mmol,,,HBA-H,,4.67 mmol,,DMF,H2O,,1200 uL,394 uL,,120.0,24.0,1,0,O=C(O)C=1C=CC(=CC1)C=2C3=NC(C=C3)=C(C4=CC=C(C=C4)C(=O)O)C5=CC=C(N5)C(=C6N=C(C=C6)C(C7=CC=C(C=C7)C(=O)O)=C8C=CC2N8)C=9C=CC(=CC9)C(=O)O,,,4.0,,,0.0,,,0.0,,,0.0,,,O=CN(C)C,S,12.92242441,O,S,55.65649279,,,,O=C(O)C=1C=CC=CC1,A,8.188666885,,,,790.2063639200002,,,0.0253,,,0.0506,,15.506909292,21.928658159260003,,4.67,
(NH4)2Ce(NO3)6,,0.0506 mmol,,Zn-H4TCPP,,,0.0253 mmol,,,HBA-H,,4.67 mmol,,DMF,H2O,,1200 uL,394 uL,,120.0,1.0,1,0,O=C(O)C=1C=CC(=CC1)C=2C3=NC(C=C3)=C(C4=CC=C(C=C4)C(=O)O)C5=CC=C(N5)C(=C6N=C(C=C6)C(C7=CC=C(C=C7)C(=O)O)=C8C=CC2N8)C=9C=CC(=CC9)C(=O)O,,,4.0,,,0.0,,,0.0,,,0.0,,,O=CN(C)C,S,12.92242441,O,S,55.65649279,,,,O=C(O)C=1C=CC=CC1,A,8.188666885,,,,790.2063639200002,,,0.0253,,,0.0506,,15.506909292,21.928658159260003,,4.67,
(NH4)2Ce(NO3)6,,0.1265 mmol,,Co-H4TCPP,,,0.0253 mmol,,,HBA-H,,4.67 mmol,,DMF,H2O,,2400 uL,444 uL,,120.0,2.0,1,0,O=C(O)C=1C=CC(=CC1)C=2C3=NC(C=C3)=C(C4=CC=C(C=C4)C(=O)O)C5=CC=C(N5)C(=C6N=C(C=C6)C(C7=CC=C(C=C7)C(=O)O)=C8C=CC2N8)C=9C=CC(=CC9)C(=O)O,,,4.0,,,0.0,,,0.0,,,0.0,,,O=CN(C)C,S,12.92242441,O,S,55.65649279,,,,O=C(O)C=1C=CC=CC1,A,8.188666885,,,,790.2063639200002,,,0.0253,,,0.1265,,31.013818584,24.71148279876,,4.67,
(NH4)2Ce(NO3)6,,0.4554 mmol,,H6TCPP,,,0.2277 mmol,,,HBA-4NO2,,12.05 mmol,,DMF,,,9000 uL,,,120.0,48.0,1,0,O=C(O)C=1C=CC(=CC1)C=2C3=NC(C=C3)=C(C4=CC=C(C=C4)C(=O)O)C5=CC=C(N5)C(=C6N=C(C=C6)C(C7=CC=C(C=C7)C(=O)O)=C8C=CC2N8)C=9C=CC(=CC9)C(=O)O,,,4.0,,,0.0,,,0.0,,,0.0,,,O=CN(C)C,S,12.92242441,,,,,,,O=C(O)C1=CC=C(C=C1)N(=O)=O,A,5.98372427,,,,790.2063639200002,,,0.2277,,,0.4554,,116.30181969,,,12.05,
Al(NO3)3·9H2O,,259 umol,,"4,4‘-benzophenonedicarboxylic acid",,,259 umol,,,benzoic acid,,82 umol,,DMF,H2O,,300 uL,200 uL,,110.0,24.0,1,0,O=C(O)C1=CC=C(C=C1)C(=O)C2=CC=C(C=C2)C(=O)O,,,2.0,,,0.0,,,0.0,,,0.0,,,O=CN(C)C,S,12.92242441,O,S,55.65649279,,,,O=C(O)C=1C=CC=CC1,A,8.188666885,,,,270.05282342,,,0.259,,,0.259,,3.876727323,11.131298558,,0.082,
Al(NO3)3·9H2O,,1.3 mmol,,"4,4‘-benzophenonedicarboxylic acid",,,1.3 mmol,,,benzoic acid,,410 umol,,DMF,H2O,,1.5 mL,1000 uL,,110.0,24.0,1,0,O=C(O)C1=CC=C(C=C1)C(=O)C2=CC=C(C=C2)C(=O)O,,,2.0,,,0.0,,,0.0,,,0.0,,,O=CN(C)C,S,12.92242441,O,S,55.65649279,,,,O=C(O)C=1C=CC=CC1,A,8.188666885,,,,270.05282342,,,1.3,,,1.3,,19.383636615,55.65649279,,0.41000000000000003,
Al(NO3)3·9H2O,,185 umol,,"4,4‘-benzophenonedicarboxylic acid",,,185 umol,,,,,,,DMF,H2O,,250 uL,249.8 uL,,145.0,12.0,1,1,O=C(O)C1=CC=C(C=C1)C(=O)C2=CC=C(C=C2)C(=O)O,,,2.0,,,0.0,,,0.0,,,0.0,,,O=CN(C)C,S,12.92242441,O,S,55.65649279,,,,,,,,,,270.05282342,,,0.185,,,0.185,,3.2306061025,13.902991898942,,,
Al(NO3)3·9H2O,,0.25 mmol,,H2ODB,,,0.25 mmol,,,,,,,DMF,,,6.0 mL,,,120.0,48.0,1,0,O=C(O)C1=CC=C(OC2=CC=C(C=C2)C(=O)O)C=C1,,,2.0,,,0.0,,,0.0,,,0.0,,,O=CN(C)C,S,12.92242441,,,,,,,,,,,,,258.05282342000004,,,0.25,,,0.25,,77.53454646,,,,
AlCl3·6H2O,,22.4 mg,,H2ODB,,,24 mg,,,,,,,DMF,H2O,,400 uL,100 uL,,170.0,12.0,1,0,O=C(O)C1=CC=C(OC2=CC=C(C=C2)C(=O)O)C=C1,,,2.0,,,0.0,,,0.0,,,0.0,,,O=CN(C)C,S,12.92242441,O,S,55.65649279,,,,,,,,,,258.05282342000004,,,0.0930042139509484,,,0.0927837135422137,,5.168969764,5.5656492790000005,,,
AlCl3·6H2O,,336 mg,,H2ODB,,,360 mg,,,,,,,DMF,H2O,,6 mL,1.5 mL,,170.0,12.0,1,0,O=C(O)C1=CC=C(OC2=CC=C(C=C2)C(=O)O)C=C1,,,2.0,,,0.0,,,0.0,,,0.0,,,O=CN(C)C,S,12.92242441,O,S,55.65649279,,,,,,,,,,258.05282342000004,,,1.3950632092642266,,,1.3917557031332066,,77.53454646,83.484739185,,,
AlCl3,,0.1 mmol,,H2ODB,,,0.1 mmol,,,,,,,H2O,,,5.0 mL,,,120.0,48.0,1,1,O=C(O)C1=CC=C(OC2=CC=C(C=C2)C(=O)O)C=C1,,,2.0,,,0.0,,,0.0,,,0.0,,,O,S,55.65649279,,,,,,,,,,,,,258.05282342000004,,,0.1,,,0.1,,278.28246395,,,,
Zr(NO3)2O·H2O,,266.6 umol,,H4TCPB,,,53.3 umol,,,formic acid,,27.3 mmol,,DMF,H2O,,1.5 mL,0.5 mL,,100.0,0.25,1,0,O=C(O)C1=CC=C(C=C1)C=2C=C(C=3C=CC(=CC3)C(=O)O)C(=CC2C4=CC=C(C=C4)C(=O)O)C5=CC=C(C=C5)C(=O)O,,,4.0,,,0.0,,,0.0,,,0.0,,,O=CN(C)C,S,12.92242441,O,S,55.65649279,,,,O=CO,A,26.50445362,,,,558.1314676640001,,,0.0533,,,0.2666,,19.383636615,27.828246395,,27.3,
Ce(NH4)2(NO3)6,,426.4 umol,,H4TCPB,,,53.3 umol,,,formic acid,,6.83 mmol,,DMF,H2O,,1.2 mL,0.4 mL,,100.0,0.25,1,0,O=C(O)C1=CC=C(C=C1)C=2C=C(C=3C=CC(=CC3)C(=O)O)C(=CC2C4=CC=C(C=C4)C(=O)O)C5=CC=C(C=C5)C(=O)O,,,4.0,,,0.0,,,0.0,,,0.0,,,O=CN(C)C,S,12.92242441,O,S,55.65649279,,,,O=CO,A,26.50445362,,,,558.1314676640001,,,0.0533,,,0.4264,,15.506909292,22.262597116,,6.83,
Zr(CH3COO)4,,2 mmol,,terephthalic acid,,,1.40 mmol,,,,,,,acetic acid,,,20 mL,,,160.0,22.0,1,0,O=C(O)C1=CC=C(C=C1)C(=O)O,,,2.0,,,0.0,,,0.0,,,0.0,,,O=C(O)C,A,17.39550375,,,,,,,,,,,,,166.026608672,,,1.4,,,2.0,,347.910075,,,,
Zr(CH3COO)4,,2 mmol,,terephthalic acid,,,1.40 mmol,,,,,,,acetic acid,,,20 mL,,,220.0,238.0,1,0,O=C(O)C1=CC=C(C=C1)C(=O)O,,,2.0,,,0.0,,,0.0,,,0.0,,,O=C(O)C,A,17.39550375,,,,,,,,,,,,,166.026608672,,,1.4,,,2.0,,347.910075,,,,
Zr(CH3COO)4,,2 mmol,,"4,4'-biphenyl-dicarboxylic acid",,,1.40 mmol,,,,,,,acetic acid,,,20 mL,,,220.0,238.0,1,0,O=C(O)C=1C=CC(=CC1)C2=CC=C(C=C2)C(=O)O,,,2.0,,,0.0,,,0.0,,,0.0,,,O=C(O)C,A,17.39550375,,,,,,,,,,,,,242.0579088,,,1.4,,,2.0,,347.910075,,,,
Zr(CH3COO)4,,2 mmol,,"5,5'-dicarboxy-2,2'-bipyridine",,,1.40 mmol,,,,,,,acetic acid,,,20 mL,,,220.0,238.0,1,0,O=C(O)C1=CN=C(C=C1)C=2N=CC(=CC2)C(=O)O,,,2.0,,,2.0,,,0.0,,,0.0,,,O=C(O)C,A,17.39550375,,,,,,,,,,,,,244.048406736,,,1.4,,,2.0,,347.910075,,,,
ZrCl4,,1.27 mmol,,"5,5'-dicarboxy-2,2'-bipyridine",,,1.27 mmol,,,acetic acid,37% HCl,2.15 mL,0.5 mL,DMF,,,100 mL,,,120.0,48.0,1,0,O=C(O)C1=CN=C(C=C1)C=2N=CC(=CC2)C(=O)O,,,2.0,,,2.0,,,0.0,,,0.0,,,O=CN(C)C,S,12.92242441,,,,,,,O=C(O)C,A,17.39550375,Cl,A,30.06582556,244.048406736,,,1.27,,,1.27,,1292.242441,,,37.400333062499996,5.5621777286
ZrOCl2·8H2O,,0.19 mmol,,H2FDC,,,0.28 mmol,,,acetic acid,,700 uL,,H2O,,,800 uL,,,80.0,1.0,3,0,O=C(O)C=1OC(=CC1)C(=O)O,,,2.0,,,0.0,,,0.0,,,0.0,,,O,S,55.65649279,,,,,,,O=C(O)C,A,17.39550375,,,,156.00587322799998,,,0.28,,,0.19,,44.525194232,,,12.176852624999999,
Ce(NH4)2(NO3)6,,0.21 mmol,,H2FDC,,,0.21 mmol,,,formic acid,,13.57 mmol,,DMF,H2O,,1.2 mL,0.4 mL,,100.0,0.25,2,0,O=C(O)C=1OC(=CC1)C(=O)O,,,2.0,,,0.0,,,0.0,,,0.0,,,O=CN(C)C,S,12.92242441,O,S,55.65649279,,,,O=CO,A,26.50445362,,,,156.00587322799998,,,0.21,,,0.21,,15.506909292,22.262597116,,13.57,
MnCl2·4H2O,,0.000915 mmol,,Ni-H8TPPP,,,0.000183 mol,,,,,,,H2O,,,12 mL,,,180.0,48.0,1,0,O=P(O)(O)C=1C=CC(=CC1)C=2C3=NC(C=C3)=C(C4=CC=C(C=C4)P(=O)(O)O)C5=CC=C(N5)C(=C6N=C(C=C6)C(C7=CC=C(C=C7)P(=O)(O)O)=C8C=CC2N8)C=9C=CC(=CC9)P(=O)(O)O,,,0.0,,,0.0,,,4.0,,,0.0,,,O,S,55.65649279,,,,,,,,,,,,,934.112369048,,,0.183,,,0.000915,,667.87791348,,,,
CoCl2·6H2O,,0.000915 mmol,,Ni-H8TPPP,,,0.000183 mol,,,,,,,H2O,,,12 mL,,,180.0,48.0,1,0,O=P(O)(O)C=1C=CC(=CC1)C=2C3=NC(C=C3)=C(C4=CC=C(C=C4)P(=O)(O)O)C5=CC=C(N5)C(=C6N=C(C=C6)C(C7=CC=C(C=C7)P(=O)(O)O)=C8C=CC2N8)C=9C=CC(=CC9)P(=O)(O)O,,,0.0,,,0.0,,,4.0,,,0.0,,,O,S,55.65649279,,,,,,,,,,,,,934.112369048,,,0.183,,,0.000915,,667.87791348,,,,
NiCl2·6H2O,,0.000915 mmol,,Ni-H8TPPP,,,0.000183 mol,,,,,,,H2O,,,12 mL,,,180.0,48.0,1,0,O=P(O)(O)C=1C=CC(=CC1)C=2C3=NC(C=C3)=C(C4=CC=C(C=C4)P(=O)(O)O)C5=CC=C(N5)C(=C6N=C(C=C6)C(C7=CC=C(C=C7)P(=O)(O)O)=C8C=CC2N8)C=9C=CC(=CC9)P(=O)(O)O,,,0.0,,,0.0,,,4.0,,,0.0,,,O,S,55.65649279,,,,,,,,,,,,,934.112369048,,,0.183,,,0.000915,,667.87791348,,,,
CdCl2·H2O,,0.000915 mmol,,Ni-H8TPPP,,,0.000183 mol,,,,,,,H2O,,,12 mL,,,180.0,48.0,1,0,O=P(O)(O)C=1C=CC(=CC1)C=2C3=NC(C=C3)=C(C4=CC=C(C=C4)P(=O)(O)O)C5=CC=C(N5)C(=C6N=C(C=C6)C(C7=CC=C(C=C7)P(=O)(O)O)=C8C=CC2N8)C=9C=CC(=CC9)P(=O)(O)O,,,0.0,,,0.0,,,4.0,,,0.0,,,O,S,55.65649279,,,,,,,,,,,,,934.112369048,,,0.183,,,0.000915,,667.87791348,,,,
ZrOCl2·8H2O,,0.033 mmol,,Ni-H8TPPP,,,0.0159 mmol,,,NaF,NaOH,0.96 mmol,0.129 mmol,H2O,,,3000 uL,,,160.0,3.0,2,0,O=P(O)(O)C=1C=CC(=CC1)C=2C3=NC(C=C3)=C(C4=CC=C(C=C4)P(=O)(O)O)C5=CC=C(N5)C(=C6N=C(C=C6)C(C7=CC=C(C=C7)P(=O)(O)O)=C8C=CC2N8)C=9C=CC(=CC9)P(=O)(O)O,,,0.0,,,0.0,,,4.0,,,0.0,,,O,S,55.65649279,,,,,,,[F-].[Na+],S,23.81,[Na]O,B,25.0,934.112369048,,,0.0159,,,0.033,,166.96947837,,,0.96,0.129
