Repository: zach-zhiling-zheng/ChatGPT_Chemistry_Assistant

# ChatGPT_Chemistry_Assistant
ChatGPT Chemistry Assistant

**Contents** 

· Text Mining: PDF Text Processing and Analysis with OpenAI's GPT-3.5-turbo

· MOF Chatbot: a chatbot answers question based on post text mining data

· Predictive Model: A RF classfifier trained on post text mining data



**Features**
This tool includes the following main functions:

· Extraction of text from PDF files and its division into smaller chunks.

· Classfication of text segments.

· Processing and summarization of the extracted text data.

· Conversion of summarized data into a tabular format.

· Calculation of text embeddings using the OpenAI API.

File: random_forest/stats/cleaned_dat.csv (part 2 of 6)
Co(NO3)2·6H2O,,0.060 g,,H2HPDC,,,0.018 g,,,triethylamine,,0.005 mL,,DMF,EtOH,H2O,7 mL,2 mL,1 mL,85.0,24.0,1,1,O=C(O)C=1C=C2C=3C=4C(=CC(=CC4CCC3C1)C(=O)O)CC2,,,2.0,,,0.0,,,0.0,,,0.0,,,O=CN(C)C,S,12.92242441,OCC,S,17.12611244,O,S,55.65649279,CCN(CC)CC,B,7.169680798,,,,294.089208928,,,0.0612059179784689,,,0.2061560392312194,,90.45697087,34.25222488,55.65649279,0.03584840399,
Cd(NO3)2·4H2O,,0.055 g,,H2HPDC,,,0.018 g,,,,,,,H2O,CH3OH,CHP,2 mL,3 mL,3 mL,130.0,20.0,1,1,O=C(O)C=1C=C2C=3C=4C(=CC(=CC4CCC3C1)C(=O)O)CC2,,,2.0,,,0.0,,,0.0,,,0.0,,,O,S,55.65649279,OC,S,25.28089888,O=C1N(CCC1)C2CCCCC2,S,0.059790732,,,,,,,294.089208928,,,0.0612059179784689,,,0.1782929211356597,,111.31298558,75.84269664,0.1793721959999999,,
Tb(NO3)3·5H2O,,0.056 g,,H2PDC,,,0.010 g,,,,,,,H2O,EtOH,DMF,2 mL,4 mL,4 mL,80.0,24.0,1,1,O=C(O)C1=CC2=CC=C3C=C(C=C4C=CC(=C1)C2=C34)C(=O)O,,,2.0,,,0.0,,,0.0,,,0.0,,,O,S,55.65649279,OCC,S,17.12611244,O=CN(C)C,S,12.92242441,,,,,,,290.05790879999995,,,0.0344758742879001,,,0.128733738170289,,111.31298558,68.50444976,51.68969764,,
Cr(NO3)3·9H2O,,15 mmol,,H2BDC,,,23 mmol,,,40 % HF,,0.75 mL,,H2O,,,75 mL,,,220.0,9.0,1,0,O=C(O)C1=CC=C(C=C1)C(=O)O,,,2.0,,,0.0,,,0.0,,,0.0,,,O,S,55.65649279,,,,,,,F,A,49.52523738,,,,166.026608672,,,23.0,,,15.0,,4174.23695925,,,14.857571214,
HfCl4,,0.033 mmol,,Ni-H8TPPP,,,0.0159 mmol,,,NaF,NaOH,0.96 mmol,0.129 mmol,H2O,,,3000 uL,,,160.0,3.0,2,0,O=P(O)(O)C=1C=CC(=CC1)C=2C3=NC(C=C3)=C(C4=CC=C(C=C4)P(=O)(O)O)C5=CC=C(N5)C(=C6N=C(C=C6)C(C7=CC=C(C=C7)P(=O)(O)O)=C8C=CC2N8)C=9C=CC(=CC9)P(=O)(O)O,,,0.0,,,0.0,,,4.0,,,0.0,,,O,S,55.65649279,,,,,,,[F-].[Na+],S,23.81,[Na]O,B,25.0,934.112369048,,,0.0159,,,0.033,,166.96947837,,,0.96,0.129
Bi(NO3)3·5H2O,,4.3 mg,,H4TCPB,,,5 mg,,,,,,,CH3OH,,,1 mL,,,80.0,12.0,1,0,O=C(O)C1=CC=C(C=C1)C=2C=C(C=3C=CC(=CC3)C(=O)O)C(=CC2C4=CC=C(C=C4)C(=O)O)C5=CC=C(C=C5)C(=O)O,,,4.0,,,0.0,,,0.0,,,0.0,,,OC,S,25.28089888,,,,,,,,,,,,,558.1314676640001,,,0.0089584628168824,,,0.00886586238862,,25.28089888,,,,
Bi(NO3)3·5H2O,,8.7 mg,,H4TCPB,,,10 mg,,,,,,,CH3OH,DMF,,800 uL,200 uL,,100.0,12.0,1,0,O=C(O)C1=CC=C(C=C1)C=2C=C(C=3C=CC(=CC3)C(=O)O)C(=CC2C4=CC=C(C=C4)C(=O)O)C5=CC=C(C=C5)C(=O)O,,,4.0,,,0.0,,,0.0,,,0.0,,,OC,S,25.28089888,O=CN(C)C,S,12.92242441,,,,,,,,,,558.1314676640001,,,0.0179169256337649,,,0.017937907623487,,20.224719104,2.584484882,,,
Bi(NO3)3·5H2O,,17.4 mg,,H4TCPB,,,10 mg,,,,,,,DMF,toluene,,450 uL,50 uL,,120.0,12.0,1,0,O=C(O)C1=CC=C(C=C1)C=2C=C(C=3C=CC(=CC3)C(=O)O)C(=CC2C4=CC=C(C=C4)C(=O)O)C5=CC=C(C=C5)C(=O)O,,,4.0,,,0.0,,,0.0,,,0.0,,,O=CN(C)C,S,12.92242441,C=1C=CC(=CC1)C,S,9.372693727,,,,,,,,,,558.1314676640001,,,0.0179169256337649,,,0.035875815246974,,5.815090984499999,0.46863468635,,,
Bi(NO3)3·5H2O,,28.7 mg,,H3TATB,,,30.0 mg,,,,,,,MeOH,DMF,,6 mL,6 mL,,120.0,0.333,3,0,O=C(O)C=1C=CC(=CC1)C=2N=C(N=C(N2)C=3C=CC(=CC3)C(=O)O)C=4C=CC(=CC4)C(=O)O,,,3.0,,,3.0,,,0.0,,,0.0,,,OC,S,25.28089888,O=CN(C)C,S,12.92242441,,,,,,,,,,441.0960851999999,,,0.068012392325807,,,0.0591744768728825,,151.68539328,77.53454646,,,
Bi(NO3)3·5H2O,,76.8 mg,,H3TATB-NH2,,,100 mg,,,,,,,MeOH,DMF,,10 mL,10 mL,,120.0,0.333,3,0,O=C(O)C=1C=CC(=CC1)C=2N=C(N=C(N2)C=3C=CC(C(=O)O)=C(N)C3)C=4C=CC(=CC4)C(=O)O,,,3.0,,,3.0,,,0.0,,,0.0,,,OC,S,25.28089888,O=CN(C)C,S,12.92242441,,,,,,,,,,456.10698423199995,,,0.2192468071243889,,,0.1583484259176786,,252.8089888,129.2242441,,,
Bi(NO3)3·5H2O,,5.5 mg,,H3TATB,,,5.0 mg,,,,,,,H2O,DMF,,800 uL,200 uL,,120.0,48.0,1,0,O=C(O)C=1C=CC(=CC1)C=2N=C(N=C(N2)C=3C=CC(=CC3)C(=O)O)C=4C=CC(=CC4)C(=O)O,,,3.0,,,3.0,,,0.0,,,0.0,,,O,S,55.65649279,O=CN(C)C,S,12.92242441,,,,,,,,,,441.0960851999999,,,0.0113353987209678,,,0.0113400565435837,,44.525194232,2.584484882,,,
CoCl2·6H2O,,0.0053 mmol,,Ni-H8TPPP,,,0.0053 mmol,,,DABCO,HCl,0.265 mmol,0.0212 mmol,H2O,,,1000 uL,,,160.0,12.0,1,0,O=P(O)(O)C=1C=CC(=CC1)C=2C3=NC(C=C3)=C(C4=CC=C(C=C4)P(=O)(O)O)C5=CC=C(N5)C(=C6N=C(C=C6)C(C7=CC=C(C=C7)P(=O)(O)O)=C8C=CC2N8)C=9C=CC(=CC9)P(=O)(O)O,,,0.0,,,0.0,,,4.0,,,0.0,,,O,S,55.65649279,,,,,,,N12CCN(CC1)CC2,B,10.16314523,Cl,A,30.06582556,934.112369048,,,0.0053,,,0.0053,,55.65649279,,,0.265,0.0212
(NH4)2Ce(NO3)6,,1.6 mmol,,dl-H2ASP,,,319 mg,,,HCOOH,,8760 uL,,H2O,,,12 mL,,,100.0,0.5,1,0,O=C(O)CC(N)C(=O)O,,,2.0,,,0.0,,,0.0,,,0.0,,,O,S,55.65649279,,,,,,,O=CO,A,26.50445362,,,,133.037507704,,,2.3978200246336145,,,1.6,,667.87791348,,,232.1790137112,
(NH4)2Ce(NO3)6,,1.6 mmol,,d-H2ASP,,,319 mg,,,HCOOH,,8760 uL,,H2O,,,12 mL,,,100.0,0.5,1,0,O=C(O)CC(N)C(=O)O,,,2.0,,,0.0,,,0.0,,,0.0,,,O,S,55.65649279,,,,,,,O=CO,A,26.50445362,,,,133.037507704,,,2.3978200246336145,,,1.6,,667.87791348,,,232.1790137112,
(NH4)2Ce(NO3)6,,1.6 mmol,,l-H2ASP,,,319 mg,,,HCOOH,,8760 uL,,H2O,,,12 mL,,,100.0,0.5,1,0,O=C(O)CC(N)C(=O)O,,,2.0,,,0.0,,,0.0,,,0.0,,,O,S,55.65649279,,,,,,,O=CO,A,26.50445362,,,,133.037507704,,,2.3978200246336145,,,1.6,,667.87791348,,,232.1790137112,
(NH4)2Ce(NO3)6,,1.6 mmol,,H2MS,,,2325 mg,,,,,,,H2O,,,12 mL,,,100.0,0.5,1,0,O=C(O)CC(C(=O)O)C,,,2.0,,,0.0,,,0.0,,,0.0,,,O,S,55.65649279,,,,,,,,,,,,,132.042258736,,,17.607999304590145,,,1.6,,667.87791348,,,,
(NH4)2Ce(NO3)6,,1.066 mmol,,H2DMS,,,312 mg,,,HCOOH,,1006 uL,,H2O,,,8 mL,,,100.0,0.5,1,0,O=C(O)C(C)C(C(=O)O)C,,,2.0,,,0.0,,,0.0,,,0.0,,,O,S,55.65649279,,,,,,,O=CO,A,26.50445362,,,,146.0579088,,,2.13613903254789,,,1.066,,445.25194232,,,26.66348034172,
(NH4)2Ce(NO3)6,,1.066 mmol,,H2SUC,,,2142 mg,,,HCOOH,,804 uL,,H2O,,,14 mL,,,100.0,0.5,1,0,O=C(O)CCC(=O)O,,,2.0,,,0.0,,,0.0,,,0.0,,,O,S,55.65649279,,,,,,,O=CO,A,26.50445362,,,,118.026608672,,,18.14844994786465,,,1.066,,779.19089906,,,21.30958071048,
(NH4)2Ce(NO3)6,,1.066 mmol,,H2SUC,,,936 mg,,,,,,,H2O,,,14 mL,,,100.0,0.5,1,0,O=C(O)CCC(=O)O,,,2.0,,,0.0,,,0.0,,,0.0,,,O,S,55.65649279,,,,,,,,,,,,,118.026608672,,,7.930415103268587,,,1.066,,779.19089906,,,,
Al(ClO4)3·9H2O,,0.1 mmol,,H6HHTP,,,0.1 mmol,,,,,,,DMF,H2O,,400 uL,600 uL,,150.0,48.0,1,0,OC=1C=C2C(=CC1O)C=3C=C(O)C(O)=CC3C=4C=C(O)C(O)=CC24,,,0.0,,,0.0,,,0.0,,,6.0,,,O=CN(C)C,S,12.92242441,O,S,55.65649279,,,,,,,,,,324.06338810399996,,,0.1,,,0.1,,5.168969764,33.393895674,,,
Ga(NO3)3,,0.1 mmol,,H6HHTP,,,0.1 mmol,,,,,,,DMF,H2O,,600 uL,400 uL,,150.0,48.0,1,0,OC=1C=C2C(=CC1O)C=3C=C(O)C(O)=CC3C=4C=C(O)C(O)=CC24,,,0.0,,,0.0,,,0.0,,,6.0,,,O=CN(C)C,S,12.92242441,O,S,55.65649279,,,,,,,,,,324.06338810399996,,,0.1,,,0.1,,7.753454646,22.262597116,,,
Zr(CH3COO)4,,2.13 mmol,,5-AIPA,,,2 mmol,,,,,,,HAc,,,17 mL,,,160.0,22.0,1,0,O=C(O)C1=CC(=CC(=C1)C(=O)O)NC(=O)C,,,2.0,,,0.0,,,0.0,,,0.0,,,O=C(O)C,A,17.39550375,,,,,,,,,,,,,223.048072388,,,2.0,,,2.13,,295.72356375,,,,
Ga(NO3)3,,1.1 mmol,,5-methoxyisophthalic acid,,,0.64 mmol,,,NaOH,,13 mmol,,toluene,H2O,,13.5 mL,2.15 mL,,140.0,3.0,3,0,O=C(O)C1=CC(OC)=CC(=C1)C(=O)O,,,2.0,,,0.0,,,0.0,,,0.0,,,C=1C=CC(=CC1)C,S,9.372693727,O,S,55.65649279,,,,[Na]O,B,25.0,,,,196.037173356,,,0.64,,,1.1,,126.5313653145,119.6614594985,,13.0,
Ga(NO3)3,,0.036 mmol,,5-methoxyisophthalic acid,,,0.046 mmol,,,NaOH,,0.14 mmol,,toluene,H2O,,0.88 mL,0.12 mL,,120.0,12.0,1,1,O=C(O)C1=CC(OC)=CC(=C1)C(=O)O,,,2.0,,,0.0,,,0.0,,,0.0,,,C=1C=CC(=CC1)C,S,9.372693727,O,S,55.65649279,,,,[Na]O,B,25.0,,,,196.037173356,,,0.046,,,0.036,,8.24797047976,6.6787791348,,0.14,
Al(NO3)3,,0.5 mmol,,5-acetamideisophthalic acid,,,0.1 mmol,,,,,,,H2O,DMF,,9 mL,0.5 mL,,160.0,48.0,1,0,O=C(O)C1=CC(=CC(=C1)C(=O)O)NC(=O)C,,,2.0,,,0.0,,,0.0,,,0.0,,,O,S,55.65649279,O=CN(C)C,S,12.92242441,,,,,,,,,,223.048072388,,,0.1,,,0.5,,500.90843511,6.461212205,,,
Ga(NO3)3,,0.72 mmol,,5-acetamideisophthalic acid,,,0.1 mmol,,,NaOH,,0.8 mmol,,H2O,,,19 mL,,,120.0,4.0,1,0,O=C(O)C1=CC(=CC(=C1)C(=O)O)NC(=O)C,,,2.0,,,0.0,,,0.0,,,0.0,,,O,S,55.65649279,,,,,,,[Na]O,B,25.0,,,,223.048072388,,,0.1,,,0.72,,1057.47336301,,,0.8,
Ga(NO3)3,,0.65 mmol,,H2SDBS,,,0.6 mmol,,,,,,,H2O,,,9.1 mL,,,120.0,2.0,1,0,O=C(O)C1=CC=C(C=C1)S(=O)(=O)C2=CC=C(C=C2)C(=O)O,,,2.0,,,0.0,,,0.0,,,0.0,,,O,S,55.65649279,,,,,,,,,,,,,306.01980904,,,0.6,,,0.65,,506.474084389,,,,
Ga(NO3)3,,0.36 mmol,,DPSTC,,,0.5 mmol,,,NaOH,acetic acid,1.3 mmol,8.7 mmol,H2O,,,9.4 mL,,,180.0,24.0,1,0,O=C(O)C1=CC=C(C=C1C(=O)O)S(=O)(=O)C2=CC=C(C(=O)O)C(=C2)C(=O)O,,,4.0,,,0.0,,,0.0,,,0.0,,,O,S,55.65649279,,,,,,,[Na]O,B,25.0,O=C(O)C,A,17.39550375,393.9994675199999,,,0.5,,,0.36,,523.1710322260001,,,1.3,8.7
Ga(NO3)3,,0.07 mmol,,5-metylisophthlaic acid,,,0.05 mmol,,,acetic acid,,0.2 mmol,,toluene,H2O,,0.425 mL,0.525 mL,,120.0,24.0,1,0,O=C(O)C=1C=C(C=C(C1)C)C(=O)O,,,2.0,,,0.0,,,0.0,,,0.0,,,C=1C=CC(=CC1)C,S,9.372693727,O,S,55.65649279,,,,O=C(O)C,A,17.39550375,,,,180.042258736,,,0.05,,,0.07,,3.983394833975,29.21965871475,,0.2,
Ga(NO3)3,,0.036 mmol,,"2,5-thiophenedicarboxylic acid",,,0.05 mmol,,,,,,,acetic acid,H2O,,0.8 mL,0.2 mL,,120.0,4.0,1,0,O=C(O)C=1SC(=CC1)C(=O)O,,,2.0,,,0.0,,,0.0,,,0.0,,,O=C(O)C,A,17.39550375,O,S,55.65649279,,,,,,,,,,171.983029608,,,0.05,,,0.036,,13.916403,11.131298558,,,
Al(NO3)3,,0.03 mmol,,H2TPPE,,,0.015 mmol,,,,,,,H2O,,,1 mL,,,180.0,12.0,1,0,O=P(O)(O)C1=CC=C(C=C1)C(C2=CC=C(C=C2)P(=O)(O)O)=C(C3=CC=C(C=C3)P(=O)(O)O)C4=CC=C(C=C4)P(=O)(O)O,,,0.0,,,0.0,,,4.0,,,0.0,,,O,S,55.65649279,,,,,,,,,,,,,652.021822728,,,0.015,,,0.03,,55.65649279,,,,
Ga(NO3)3,,0.03 mmol,,H2TPPE,,,0.015 mmol,,,,,,,H2O,,,1 mL,,,180.0,12.0,1,0,O=P(O)(O)C1=CC=C(C=C1)C(C2=CC=C(C=C2)P(=O)(O)O)=C(C3=CC=C(C=C3)P(=O)(O)O)C4=CC=C(C=C4)P(=O)(O)O,,,0.0,,,0.0,,,4.0,,,0.0,,,O,S,55.65649279,,,,,,,,,,,,,652.021822728,,,0.015,,,0.03,,55.65649279,,,,
Fe(NO3)3,,0.03 mmol,,H2TPPE,,,0.015 mmol,,,,,,,H2O,,,1 mL,,,180.0,12.0,1,0,O=P(O)(O)C1=CC=C(C=C1)C(C2=CC=C(C=C2)P(=O)(O)O)=C(C3=CC=C(C=C3)P(=O)(O)O)C4=CC=C(C=C4)P(=O)(O)O,,,0.0,,,0.0,,,4.0,,,0.0,,,O,S,55.65649279,,,,,,,,,,,,,652.021822728,,,0.015,,,0.03,,55.65649279,,,,
Ga(NO3)3,,0.3 mmol,,H2TPPE,,,0.15 mmol,,,,,,,H2O,,,10 mL,,,180.0,12.0,1,0,O=P(O)(O)C1=CC=C(C=C1)C(C2=CC=C(C=C2)P(=O)(O)O)=C(C3=CC=C(C=C3)P(=O)(O)O)C4=CC=C(C=C4)P(=O)(O)O,,,0.0,,,0.0,,,4.0,,,0.0,,,O,S,55.65649279,,,,,,,,,,,,,652.021822728,,,0.15,,,0.3,,556.5649279,,,,
Fe(NO3)3,,0.3 mmol,,H2TPPE,,,0.15 mmol,,,,,,,H2O,,,10 mL,,,180.0,12.0,1,0,O=P(O)(O)C1=CC=C(C=C1)C(C2=CC=C(C=C2)P(=O)(O)O)=C(C3=CC=C(C=C3)P(=O)(O)O)C4=CC=C(C=C4)P(=O)(O)O,,,0.0,,,0.0,,,4.0,,,0.0,,,O,S,55.65649279,,,,,,,,,,,,,652.021822728,,,0.15,,,0.3,,556.5649279,,,,
Zn(NO3)2·4H2O,,65 mg,,Purine,,,150 mg,,,,,,,DMF,,,5 mL,,,65.0,72.0,1,1,N=1C=NC=2N=CNC2C1,,,0.0,,,2.0,,,0.0,,,0.0,,,O=CN(C)C,S,12.92242441,,,,,,,,,,,,,120.043596128,,,1.2495460385913308,,,0.2486029280376371,,64.61212205,,,,
Co(NO3)2·6H2O,,146 mg,,Purine,,,300 mg,,,dimethylamine,,2.5 mmol,,DMF,MeOH,,5 mL,1.25 mL,,85.0,24.0,1,1,N=1C=NC=2N=CNC2C1,,,0.0,,,2.0,,,0.0,,,0.0,,,O=CN(C)C,S,12.92242441,OC,S,25.28089888,,,,N(C)C,B,15.0931677,,,,120.043596128,,,2.4990920771826617,,,0.5016463621293006,,64.61212205,31.6011236,,2.5,
Zn(NO3)2·4H2O,,52 mg,,5-azabenzimidazole,,,238 mg,,,,,,,DMF,,,2 mL,,,150.0,72.0,1,1,N=1C=CC=2NC=NC2C1,,,0.0,,,2.0,,,0.0,,,0.0,,,O=CN(C)C,S,12.92242441,,,,,,,,,,,,,119.04834716,,,1.9991877726796992,,,0.1988823424301097,,25.84484882,,,,
Zn(NO3)2·4H2O,,52 mg,,4-azabenzimidazole,,,119 mg,,,,,,,DMF,,,1 mL,,,100.0,24.0,1,1,N1=CC=CC=2NC=NC12,,,0.0,,,2.0,,,0.0,,,0.0,,,O=CN(C)C,S,12.92242441,,,,,,,,,,,,,119.04834716,,,0.9995938863398496,,,0.1988823424301097,,12.92242441,,,,
Zn(NO3)2·4H2O,,52 mg,,4-azabenzimidazole,,,119 mg,,,,,,,DMF,,,1 mL,,,65.0,72.0,1,1,N1=CC=CC=2NC=NC12,,,0.0,,,2.0,,,0.0,,,0.0,,,O=CN(C)C,S,12.92242441,,,,,,,,,,,,,119.04834716,,,0.9995938863398496,,,0.1988823424301097,,12.92242441,,,,
Zn(NO3)2·4H2O,,52 mg,,4-azabenzimidazole,,,119 mg,,,,,,,DMF,,,1 mL,,,150.0,72.0,1,1,N1=CC=CC=2NC=NC12,,,0.0,,,2.0,,,0.0,,,0.0,,,O=CN(C)C,S,12.92242441,,,,,,,,,,,,,119.04834716,,,0.9995938863398496,,,0.1988823424301097,,12.92242441,,,,
Zn(NO3)2·4H2O,,52 mg,,4-azabenzimidazole,,,238 mg,,,,,,,DMF,,,1 mL,,,150.0,72.0,1,1,N1=CC=CC=2NC=NC12,,,0.0,,,2.0,,,0.0,,,0.0,,,O=CN(C)C,S,12.92242441,,,,,,,,,,,,,119.04834716,,,1.9991877726796992,,,0.1988823424301097,,12.92242441,,,,
Zn(NO3)2·4H2O,,0.000018 mol,,imidazole,,,0.000027 mol,,,,,,,DMF,,,0.3 mL,,,85.0,72.0,1,1,N=1C=CNC1,,,0.0,,,2.0,,,0.0,,,0.0,,,O=CN(C)C,S,12.92242441,,,,,,,,,,,,,68.037448128,,,0.027,,,0.018,,3.876727323,,,,
Zn(NO3)2·4H2O,,0.000009 mol,,imidazole,,,0.000027 mol,,,,,,,DMF,,,0.24 mL,,,100.0,72.0,1,1,N=1C=CNC1,,,0.0,,,2.0,,,0.0,,,0.0,,,O=CN(C)C,S,12.92242441,,,,,,,,,,,,,68.037448128,,,0.027,,,0.009,,3.1013818584,,,,
Zn(NO3)2·4H2O,,0.000015 mol,,2-methylimidazole,,,0.000045 mol,,,,,,,DMF,,,0.3 mL,,,85.0,72.0,1,1,N=1C=CNC1C,,,0.0,,,2.0,,,0.0,,,0.0,,,O=CN(C)C,S,12.92242441,,,,,,,,,,,,,82.053098192,,,0.045,,,0.015,,3.876727323,,,,
Zn(NO3)2·4H2O,,0.000015 mol,,imidazole,,,0.00004 mol,,,,,,,DMF,,,0.275 mL,,,85.0,72.0,1,1,N=1C=CNC1,,,0.0,,,2.0,,,0.0,,,0.0,,,O=CN(C)C,S,12.92242441,,,,,,,,,,,,,68.037448128,,,0.04,,,0.015,,3.55366671275,,,,
Zn(NO3)2·4H2O,,0.000015 mol,,benzimidazole,,,0.00004 mol,,,,,,,DEF,,,0.275 mL,,,100.0,72.0,1,1,N1=CNC=2C=CC=CC12,,,0.0,,,2.0,,,0.0,,,0.0,,,O=CN(CC)CC,S,8.95402867,,,,,,,,,,,,,118.053098192,,,0.04,,,0.015,,2.46235788425,,,,
Co(NO3)·6H2O,,0.000015 mol,,benzimidazole,,,0.00004 mol,,,,,,,DEF,,,0.275 mL,,,100.0,72.0,1,1,N1=CNC=2C=CC=CC12,,,0.0,,,2.0,,,0.0,,,0.0,,,O=CN(CC)CC,S,8.95402867,,,,,,,,,,,,,118.053098192,,,0.04,,,0.015,,2.46235788425,,,,
Zn(NO3)2·4H2O,,0.000015 mol,,2-ethylimidazole,,,0.00004 mol,,,,,,,DMF,,,0.275 mL,,,85.0,100.0,1,1,N=1C=CNC1CC,,,0.0,,,2.0,,,0.0,,,0.0,,,O=CN(C)C,S,12.92242441,,,,,,,,,,,,,96.068748256,,,0.04,,,0.015,,3.55366671275,,,,
Zn(NO3)2·4H2O,,0.000015 mol,,purine,,,0.000036 mol,,,,,,,DMF,,,0.255 mL,,,65.0,120.0,1,1,N=1C=NC=2N=CNC2C1,,,0.0,,,2.0,,,0.0,,,0.0,,,O=CN(C)C,S,12.92242441,,,,,,,,,,,,,120.043596128,,,0.036,,,0.015,,3.29521822455,,,,
Co(NO3)·6H2O,,0.000015 mol,,purine,,,0.000038 mol,,,,,,,DMF,,,0.265 mL,,,65.0,120.0,1,1,N=1C=NC=2N=CNC2C1,,,0.0,,,2.0,,,0.0,,,0.0,,,O=CN(C)C,S,12.92242441,,,,,,,,,,,,,120.043596128,,,0.038,,,0.015,,3.42444246865,,,,
Zn(NO3)2·4H2O,,0.000009 mol,,imidazole,2-methylimidazole,,0.000027 mol,0.000009 mol,,,,,,DMF,,,0.3 mL,,,85.0,72.0,1,1,N=1C=CNC1,N=1C=CNC1C,,0.0,0.0,,2.0,2.0,,0.0,0.0,,0.0,0.0,,O=CN(C)C,S,12.92242441,,,,,,,,,,,,,68.037448128,82.053098192,,0.027,0.009,,0.009,,3.876727323,,,,
Zn(NO3)2·4H2O,,0.000009 mol,,imidazole,2-methylimidazole,,0.000018 mol,0.000018 mol,,,,,,DMF,,,0.3 mL,,,100.0,96.0,1,1,N=1C=CNC1,N=1C=CNC1C,,0.0,0.0,,2.0,2.0,,0.0,0.0,,0.0,0.0,,O=CN(C)C,S,12.92242441,,,,,,,,,,,,,68.037448128,82.053098192,,0.018,0.018,,0.009,,3.876727323,,,,
Zn(NO3)2·4H2O,,0.000015 mol,,imidazole,benzimidazole,,0.00003 mol,0.000015 mol,,,,,,DMF,,,0.3 mL,,,100.0,96.0,1,1,N=1C=CNC1,N1=CNC=2C=CC=CC12,,0.0,0.0,,2.0,2.0,,0.0,0.0,,0.0,0.0,,O=CN(C)C,S,12.92242441,,,,,,,,,,,,,68.037448128,118.053098192,,0.03,0.015,,0.015,,3.876727323,,,,
Zn(NO3)2·4H2O,,0.0000006 mol,,imidazole,,,0.000054 mol,,,,,,,DMF,,,0.3 mL,,,100.0,72.0,1,1,N=1C=CNC1,,,0.0,,,2.0,,,0.0,,,0.0,,,O=CN(C)C,S,12.92242441,,,,,,,,,,,,,68.037448128,,,0.054,,,0.0006,,3.876727323,,,,
Co(NO3)·6H2O,,0.00001 mol,,2-nitroimidazole,,,0.00005 mol,,,,,,,DMF,,,0.3 mL,,,100.0,72.0,1,1,O=N(=O)C1=NC=CN1,,,0.0,,,2.0,,,0.0,,,0.0,,,O=CN(C)C,S,12.92242441,,,,,,,,,,,,,113.022526336,,,0.05,,,0.01,,3.876727323,,,,
Co(NO3)·6H2O,,0.000015 mol,,2-nitroimidazole,,,0.000045 mol,,,,,,,DMF,,,0.3 mL,,,100.0,72.0,1,1,O=N(=O)C1=NC=CN1,,,0.0,,,2.0,,,0.0,,,0.0,,,O=CN(C)C,S,12.92242441,,,,,,,,,,,,,113.022526336,,,0.045,,,0.015,,3.876727323,,,,
Zn(NO3)2·4H2O,,0.000012 mol,,2-nitroimidazole,benzimidazole,,0.000036 mol,0.000012 mol,,,,,,DMF,,,0.3 mL,,,100.0,72.0,1,1,O=N(=O)C1=NC=CN1,N1=CNC=2C=CC=CC12,,0.0,0.0,,2.0,2.0,,0.0,0.0,,0.0,0.0,,O=CN(C)C,S,12.92242441,,,,,,,,,,,,,113.022526336,118.053098192,,0.036,0.012,,0.012,,3.876727323,,,,
Zn(NO3)2·4H2O,,0.000012 mol,,2-nitroimidazole,5-chlorobenzimidazole,,0.000024 mol,0.000024 mol,,,,,,DMF,,,0.3 mL,,,100.0,72.0,1,1,O=N(=O)C1=NC=CN1,ClC=1C=CC=2NC=NC2C1,,0.0,0.0,,2.0,2.0,,0.0,0.0,,0.0,0.0,,O=CN(C)C,S,12.92242441,,,,,,,,,,,,,113.022526336,152.01412584,,0.024,0.024,,0.012,,3.876727323,,,,
Zn(NO3)2·4H2O,,0.000012 mol,,2-nitroimidazole,imidazole,,0.000024 mol,0.000024 mol,,,,,,DMF,,,0.3 mL,,,100.0,72.0,1,1,O=N(=O)C1=NC=CN1,N=1C=CNC1,,0.0,0.0,,2.0,2.0,,0.0,0.0,,0.0,0.0,,O=CN(C)C,S,12.92242441,,,,,,,,,,,,,113.022526336,68.037448128,,0.024,0.024,,0.012,,3.876727323,,,,
Zn(NO3)2·4H2O,,0.0000045 mol,,"4,5-dichloroimidazole",,,0.000018 mol,,,,,,,DMF,,,0.3 mL,,,85.0,96.0,1,1,ClC=1N=CNC1Cl,,,0.0,,,2.0,,,0.0,,,0.0,,,O=CN(C)C,S,12.92242441,,,,,,,,,,,,,135.959503424,,,0.018,,,0.0045,,3.876727323,,,,
Zn(NO3)2·4H2O,,0.000012 mol,,"4,5-dichloroimidazole",,,0.000048 mol,,,,,,,DMF,,,0.3 mL,,,65.0,144.0,1,1,ClC=1N=CNC1Cl,,,0.0,,,2.0,,,0.0,,,0.0,,,O=CN(C)C,S,12.92242441,,,,,,,,,,,,,135.959503424,,,0.048,,,0.012,,3.876727323,,,,
Zn(NO3)2·4H2O,,0.000009 mol,,2-nitroimidazole," 5,6-dimethylbenzimidazole",,0.000024 mol,0.000009 mol,,,,,,DMF,,,0.3 mL,,,85.0,72.0,1,1,O=N(=O)C1=NC=CN1,N1=CNC=2C=C(C(=CC12)C)C,,0.0,0.0,,2.0,2.0,,0.0,0.0,,0.0,0.0,,O=CN(C)C,S,12.92242441,,,,,,,,,,,,,113.022526336,146.08439832,,0.024,0.009,,0.009,,3.876727323,,,,
Zn(NO3)2·4H2O,,0.000009 mol,,2-nitroimidazole," 5,6-dimethylbenzimidazole",,0.000036 mol,0.000012 mol,,,,,,DMF,,,0.3 mL,,,85.0,120.0,1,1,O=N(=O)C1=NC=CN1,N1=CNC=2C=C(C(=CC12)C)C,,0.0,0.0,,2.0,2.0,,0.0,0.0,,0.0,0.0,,O=CN(C)C,S,12.92242441,,,,,,,,,,,,,113.022526336,146.08439832,,0.036,0.012,,0.009,,3.876727323,,,,
Co(NO3)·6H2O,,0.000009 mol,,imidazole," 5,6-dimethylbenzimidazole",,0.000018 mol,0.000009 mol,,,,,,DMF,,,0.3 mL,,,85.0,120.0,1,1,N=1C=CNC1,N1=CNC=2C=C(C(=CC12)C)C,,0.0,0.0,,2.0,2.0,,0.0,0.0,,0.0,0.0,,O=CN(C)C,S,12.92242441,,,,,,,,,,,,,68.037448128,146.08439832,,0.018,0.009,,0.009,,3.876727323,,,,
Zn(NO3)2·4H2O,,0.0000112 mol,,imidazole,5-chlorobenzimidazole,,0.0000225 mol,0.0000113 mol,,,,,,DMF,,,0.3 mL,,,65.0,120.0,1,1,N=1C=CNC1,ClC=1C=CC=2NC=NC2C1,,0.0,0.0,,2.0,2.0,,0.0,0.0,,0.0,0.0,,O=CN(C)C,S,12.92242441,,,,,,,,,,,,,68.037448128,152.01412584,,0.0225,0.0113,,0.0112,,3.876727323,,,,
Zn(NO3)2·4H2O,,0.000012 mol,,2-nitroimidazole,,,0.000052 mol,,,,,,,DMF,,,0.32 mL,,,100.0,72.0,1,1,O=N(=O)C1=NC=CN1,,,0.0,,,2.0,,,0.0,,,0.0,,,O=CN(C)C,S,12.92242441,,,,,,,,,,,,,113.022526336,,,0.052,,,0.012,,4.1351758112,,,,
Zn(CH3COO)2,,0.8 mmol,,"4,5-dimethylimidazole",,,2.4 mmol,,,,,,,DMF,,,16 mL,,,125.0,12.0,1,0,CC1=C(N=CN1)C,,,0.0,,,2.0,,,0.0,,,0.0,,,O=CN(C)C,S,12.92242441,,,,,,,,,,,,,96.068748256,,,2.4,,,0.8,,206.75879056,,,,
Zn(CH3COO)2,,0.8 mmol,,"4,5-dichloroimidazole",,,2.4 mmol,,,,,,,DMF,,,16 mL,,,85.0,12.0,1,0,ClC=1N=CNC1Cl,,,0.0,,,2.0,,,0.0,,,0.0,,,O=CN(C)C,S,12.92242441,,,,,,,,,,,,,135.959503424,,,2.4,,,0.8,,206.75879056,,,,
Zn(CH3COO)2,,0.8 mmol,,4-methylimidazole-5-carbaldehyde,,,2.4 mmol,,,,,,,DMF,,,16 mL,,,85.0,12.0,1,0,O=CC=1NC=NC1C,,,0.0,,,2.0,,,0.0,,,0.0,,,O=CN(C)C,S,12.92242441,,,,,,,,,,,,,110.048012812,,,2.4,,,0.8,,206.75879056,,,,
Zn(CH3COO)2,,0.8 mmol,,4-aminoimidazole-5-carbonitrile,,,2.4 mmol,,,,,,,DMF,,,16 mL,,,85.0,12.0,1,0,N#CC=1NC=NC1N,,,0.0,,,2.0,,,0.0,,,0.0,,,O=CN(C)C,S,12.92242441,,,,,,,,,,,,,108.043596128,,,2.4,,,0.8,,206.75879056,,,,
Zn(CH3COO)2,,0.8 mmol,,4-hydroxymethyl-5-methylimidazole,,,2.4 mmol,,,,,,,DMF,,,18 mL,,,100.0,12.0,1,0,OCC=1NC=NC1C,,,0.0,,,2.0,,,0.0,,,0.0,,,O=CN(C)C,S,12.92242441,,,,,,,,,,,,,112.063662876,,,2.4,,,0.8,,232.60363938,,,,
Zn(NO3)2·4H2O,,0.8 mmol,,2-nitroimidazole,5-nitrobenzimidazole,,1 mmol,1 mmol,,,,,,DMF,,,14 mL,,,100.0,96.0,1,1,O=N(=O)C1=NC=CN1,O=N(=O)C=1C=CC=2N=CNC2C1,,0.0,0.0,,2.0,2.0,,0.0,0.0,,0.0,0.0,,O=CN(C)C,S,12.92242441,,,,,,,,,,,,,113.022526336,163.0381764,,1.0,1.0,,0.8,,180.91394174,,,,
Zn(NO3)2·4H2O,,0.8 mmol,,2-nitroimidazole,5-methylbenzimidazole,,1 mmol,1 mmol,,,,,,DMF,,,14 mL,,,85.0,96.0,1,1,O=N(=O)C1=NC=CN1,N1=CNC=2C=CC(=CC12)C,,0.0,0.0,,2.0,2.0,,0.0,0.0,,0.0,0.0,,O=CN(C)C,S,12.92242441,,,,,,,,,,,,,113.022526336,132.068748256,,1.0,1.0,,0.8,,180.91394174,,,,
Zn(NO3)2·4H2O,,0.8 mmol,,2-nitroimidazole,5-bromobenzimidazole,,1 mmol,1 mmol,,,,,,DMF,,,14 mL,,,90.0,96.0,1,1,O=N(=O)C1=NC=CN1,BrC=1C=CC=2NC=NC2C1,,0.0,0.0,,2.0,2.0,,0.0,0.0,,0.0,0.0,,O=CN(C)C,S,12.92242441,,,,,,,,,,,,,113.022526336,195.96361026,,1.0,1.0,,0.8,,180.91394174,,,,
Zn(NO3)2·4H2O,,0.8 mmol,,2-nitroimidazole,5-cyanoimidazole,,1 mmol,1 mmol,,,,,,DMF,,,14 mL,,,100.0,96.0,1,1,O=N(=O)C1=NC=CN1,N#CC1=CN=CN1,,0.0,0.0,,2.0,2.0,,0.0,0.0,,0.0,0.0,,O=CN(C)C,S,12.92242441,,,,,,,,,,,,,113.022526336,93.032697096,,1.0,1.0,,0.8,,180.91394174,,,,
Zn(NO3)2·4H2O,,1 mmol,,2-nitroimidazole,benzimidazole,,1 mmol,1 mmol,,,,,,DMF,,,15 mL,,,100.0,96.0,1,1,O=N(=O)C1=NC=CN1,N1=CNC=2C=CC=CC12,,0.0,0.0,,2.0,2.0,,0.0,0.0,,0.0,0.0,,O=CN(C)C,S,12.92242441,,,,,,,,,,,,,113.022526336,118.053098192,,1.0,1.0,,1.0,,193.83636615,,,,
Zn(NO3)2·4H2O,,1 mmol,,2-nitroimidazole,5-chlorobenzimidazole,,1 mmol,1 mmol,,,,,,DMF,,,15 mL,,,85.0,96.0,1,1,O=N(=O)C1=NC=CN1,ClC=1C=CC=2NC=NC2C1,,0.0,0.0,,2.0,2.0,,0.0,0.0,,0.0,0.0,,O=CN(C)C,S,12.92242441,,,,,,,,,,,,,113.022526336,152.01412584,,1.0,1.0,,1.0,,193.83636615,,,,
Zn(NO3)2·4H2O,,1 mmol,,2-nitroimidazole,imidazole,,1 mmol,1 mmol,,,,,,DMF,,,15 mL,,,110.0,96.0,1,1,O=N(=O)C1=NC=CN1,N=1C=CNC1,,0.0,0.0,,2.0,2.0,,0.0,0.0,,0.0,0.0,,O=CN(C)C,S,12.92242441,,,,,,,,,,,,,113.022526336,68.037448128,,1.0,1.0,,1.0,,193.83636615,,,,
Zn(NO3)2·4H2O,,0.21 mmol,,imidazole-2-carboxyaldehyde,,,0.30 mmol,,,,,,,DMF,,,3 mL,,,100.0,18.0,1,1,O=CC1=NC=CN1,,,0.0,,,2.0,,,0.0,,,0.0,,,O=CN(C)C,S,12.92242441,,,,,,,,,,,,,96.032362748,,,0.3,,,0.21,,38.76727323,,,,
Zn(NO3)2·4H2O,,0.50 mmol,,imidazole-2-carboxyaldehyde,,,0.75 mmol,,,triethylamine,,5 mL,,DMF,,,10 mL,,,25.0,24.0,0,0,O=CC1=NC=CN1,,,0.0,,,2.0,,,0.0,,,0.0,,,O=CN(C)C,S,12.92242441,,,,,,,CCN(CC)CC,B,7.169680798,,,,96.032362748,,,0.75,,,0.5,,129.2242441,,,35.84840399,
Zn(CH3COO)2·2H2O,Cu(NO3)2,0.24 mmol,0.20 mmol,HIm,,,0.80 mmol,,,acetic acid,,0.01 mL,,DMF,H2O,MeOH,4 mL,2 mL,2 mL,85.0,96.0,1,1,N=1C=CNC1,,,0.0,,,2.0,,,0.0,,,0.0,,,O=CN(C)C,S,12.92242441,O,S,55.65649279,OC,S,25.28089888,O=C(O)C,A,17.39550375,,,,68.037448128,,,0.8,,,0.24,0.2,51.68969764,111.31298558,50.56179776,0.1739550375,
Zn(CH3COO)2·2H2O,Cu(NO3)2,0.24 mmol,0.30 mmol,HIm,,,1.20 mmol,,,TBAOH,,0.01 mL,,MeCN,,,4 mL,,,25.0,144.0,1,1,N=1C=CNC1,,,0.0,,,2.0,,,0.0,,,0.0,,,N#CC,S,19.18270402,,,,,,,[OH-].CCCC[N+](CCCC)(CCCC)CCCC,B,3.854010098,,,,68.037448128,,,1.2,,,0.24,0.3,76.73081608,,,0.03854010098,
Zn(CH3COO)2·2H2O,Cu(NO3)2,0.24 mmol,0.31 mmol,HIm,,,1.24 mmol,,,TBAOH,,0.01 mL,,DMF,H2O,MeCN,4 mL,1 mL,2 mL,25.0,336.0,1,1,N=1C=CNC1,,,0.0,,,2.0,,,0.0,,,0.0,,,O=CN(C)C,S,12.92242441,O,S,55.65649279,N#CC,S,19.18270402,[OH-].CCCC[N+](CCCC)(CCCC)CCCC,B,3.854010098,,,,68.037448128,,,1.24,,,0.24,0.31,51.68969764,55.65649279,38.36540804,0.03854010098,
Zn(NO3)2·4H2O,,0.114 mmol,,2-mImH,bbImH,,0.143 mmol,0.143 mmol,,H2O,,0.25 mL,,DMF,,,4.75 mL,,,120.0,72.0,1,1,N=1C=CNC1C,BrC=1C=CC=2NC=NC2C1,,0.0,0.0,,2.0,2.0,,0.0,0.0,,0.0,0.0,,O=CN(C)C,S,12.92242441,,,,,,,O,S,55.65649279,,,,82.053098192,195.96361026,,0.143,0.143,,0.114,,61.3815159475,,,13.9141231975,
Zn(NO3)2·4H2O,,0.114 mmol,,2-mImH,cbImH,,0.143 mmol,0.143 mmol,,H2O,,0.25 mL,,DMF,,,4.75 mL,,,120.0,72.0,1,1,N=1C=CNC1C,ClC=1C=CC=2NC=NC2C1,,0.0,0.0,,2.0,2.0,,0.0,0.0,,0.0,0.0,,O=CN(C)C,S,12.92242441,,,,,,,O,S,55.65649279,,,,82.053098192,152.01412584,,0.143,0.143,,0.114,,61.3815159475,,,13.9141231975,
Zn(NO3)2·4H2O,,0.140 mmol,,2-mImH,mbImH,,0.120 mmol,0.140 mmol,,H2O,,0.5 mL,,DMF,,,3.5 mL,,,120.0,72.0,1,1,N=1C=CNC1C,N1=CNC=2C=CC(=CC12)C,,0.0,0.0,,2.0,2.0,,0.0,0.0,,0.0,0.0,,O=CN(C)C,S,12.92242441,,,,,,,O,S,55.65649279,,,,82.053098192,132.068748256,,0.12,0.14,,0.14,,45.228485435,,,27.828246395,
Zn(NO3)2·4H2O,,0.1 mmol,,HnIM,HIM,HcbIM,0.1 mmol,0.2 mmol,0.1 mmol,,,,,DMF,,,2.5 mL,,,120.0,72.0,1,1,O=N(=O)C1=NC=CN1,N=1C=CNC1,ClC=1C=CC=2NC=NC2C1,0.0,0.0,0.0,2.0,2.0,2.0,0.0,0.0,0.0,0.0,0.0,0.0,O=CN(C)C,S,12.92242441,,,,,,,,,,,,,113.022526336,68.037448128,152.01412584,0.1,0.2,0.1,0.1,,32.306061025,,,,
Zn(NO3)2·4H2O,,0.1 mmol,,HnIM,HIM,HbIM,0.3 mmol,0.1 mmol,0.2 mmol,,,,,DEF,,,3.5 mL,,,100.0,72.0,1,1,O=N(=O)C1=NC=CN1,N=1C=CNC1,N1=CNC=2C=CC=CC12,0.0,0.0,0.0,2.0,2.0,2.0,0.0,0.0,0.0,0.0,0.0,0.0,O=CN(CC)CC,S,8.95402867,,,,,,,,,,,,,113.022526336,68.037448128,118.053098192,0.3,0.1,0.2,0.1,,31.339100345,,,,
Zn(NO3)2·4H2O,,0.1 mmol,,HnIM,HIM,HcbIM,0.22 mmol,0.1 mmol,0.2 mmol,,,,,DEF,,,3.1 mL,,,100.0,72.0,1,1,O=N(=O)C1=NC=CN1,N=1C=CNC1,ClC=1C=CC=2NC=NC2C1,0.0,0.0,0.0,2.0,2.0,2.0,0.0,0.0,0.0,0.0,0.0,0.0,O=CN(CC)CC,S,8.95402867,,,,,,,,,,,,,113.022526336,68.037448128,152.01412584,0.22,0.1,0.2,0.1,,27.757488877,,,,
Zn(NO3)2·4H2O,,0.14 mmol,,HmIM,HIM,HnbIM,0.3 mmol,0.1 mmol,0.2 mmol,,,,,DMF,,,3.7 mL,,,130.0,72.0,1,1,N=1C=CNC1C,N=1C=CNC1,O=N(=O)C=1C=CC=2N=CNC2C1,0.0,0.0,0.0,2.0,2.0,2.0,0.0,0.0,0.0,0.0,0.0,0.0,O=CN(C)C,S,12.92242441,,,,,,,,,,,,,82.053098192,68.037448128,163.0381764,0.3,0.1,0.2,0.14,,47.812970317,,,,
Zn(NO3)2·4H2O,,0.1 mmol,,HnIM,HIM,HnbIM,0.3 mmol,0.1 mmol,0.2 mmol,,,,,DMF,,,3.5 mL,,,120.0,72.0,1,1,O=N(=O)C1=NC=CN1,N=1C=CNC1,O=N(=O)C=1C=CC=2N=CNC2C1,0.0,0.0,0.0,2.0,2.0,2.0,0.0,0.0,0.0,0.0,0.0,0.0,O=CN(C)C,S,12.92242441,,,,,,,,,,,,,113.022526336,68.037448128,163.0381764,0.3,0.1,0.2,0.1,,45.228485435,,,,
Zn(NO3)2·4H2O,,0.04 mmol,,HmIM,HcbIM,,0.02 mmol,0.2 mmol,,,,,,DMF,,,1.9 mL,,,65.0,672.0,1,1,N=1C=CNC1C,ClC=1C=CC=2NC=NC2C1,,0.0,0.0,,2.0,2.0,,0.0,0.0,,0.0,0.0,,O=CN(C)C,S,12.92242441,,,,,,,,,,,,,82.053098192,152.01412584,,0.02,0.2,,0.04,,24.552606378999997,,,,
Zn(CF3SO3)2,,0.2 mmol,,HaIM,HcbIM,,0.2 mmol,0.3 mmol,,,,,,DMF,,,3.5 mL,,,85.0,96.0,1,1,O=CC1=NC=CN1,ClC=1C=CC=2NC=NC2C1,,0.0,0.0,,2.0,2.0,,0.0,0.0,,0.0,0.0,,O=CN(C)C,S,12.92242441,,,,,,,,,,,,,96.032362748,152.01412584,,0.2,0.3,,0.2,,45.228485435,,,,
Zn(NO3)2·4H2O,,0.12 mmol,,HmIM,HIM,HnbIM,0.3 mmol,0.24 mmol,0.06 mmol,,,,,DMF,,,3.6 mL,,,130.0,48.0,1,1,N=1C=CNC1C,N=1C=CNC1,O=N(=O)C=1C=CC=2N=CNC2C1,0.0,0.0,0.0,2.0,2.0,2.0,0.0,0.0,0.0,0.0,0.0,0.0,O=CN(C)C,S,12.92242441,,,,,,,,,,,,,82.053098192,68.037448128,163.0381764,0.3,0.24,0.06,0.12,,46.520727876,,,,
Zn(NO3)2·4H2O,,0.1 mmol,,HnIM,IM,HbIM,0.3 mmol,0.1 mmol,0.2 mmol,,,,,DMF,,,4 mL,,,120.0,96.0,1,1,O=N(=O)C1=NC=CN1,N=1C=CNC1,N1=CNC=2C=CC=CC12,0.0,0.0,0.0,2.0,2.0,2.0,0.0,0.0,0.0,0.0,0.0,0.0,O=CN(C)C,S,12.92242441,,,,,,,,,,,,,113.022526336,68.037448128,118.053098192,0.3,0.1,0.2,0.1,,51.68969764,,,,
Zn(NO3)2·4H2O,,0.1 mmol,,HnIM,HIM,HmbIM,0.3 mmol,0.1 mmol,0.2 mmol,,,,,DMF,,,3.5 mL,,,120.0,96.0,1,1,O=N(=O)C1=NC=CN1,N=1C=CNC1,N1=CNC=2C=CC(=CC12)C,0.0,0.0,0.0,2.0,2.0,2.0,0.0,0.0,0.0,0.0,0.0,0.0,O=CN(C)C,S,12.92242441,,,,,,,,,,,,,113.022526336,68.037448128,132.068748256,0.3,0.1,0.2,0.1,,45.228485435,,,,
Zn(NO3)2·4H2O,,0.1 mmol,,HmIM,HIM,HnbIM,0.3 mmol,0.075 mmol,0.225 mmol,,,,,DMF,,,4 mL,,,130.0,48.0,1,1,N=1C=CNC1C,N=1C=CNC1,O=N(=O)C=1C=CC=2N=CNC2C1,0.0,0.0,0.0,2.0,2.0,2.0,0.0,0.0,0.0,0.0,0.0,0.0,O=CN(C)C,S,12.92242441,,,,,,,,,,,,,82.053098192,68.037448128,163.0381764,0.3,0.075,0.225,0.1,,51.68969764,,,,
Zn(NO3)2·4H2O,,0.04 mmol,,HmbIM,HbbIM,,0.2 mmol,0.2 mmol,,H2O,,70 uL,,DMF,,,2.2 mL,,,130.0,96.0,1,1,N1=CNC=2C=CC(=CC12)C,BrC=1C=CC=2NC=NC2C1,,0.0,0.0,,2.0,2.0,,0.0,0.0,,0.0,0.0,,O=CN(C)C,S,12.92242441,,,,,,,O,S,55.65649279,,,,132.068748256,195.96361026,,0.2,0.2,,0.04,,28.429333702,,,3.8959544953,
Zn(NO3)2·4H2O,,0.04 mmol,,2-HmbIM,HmbIM,,0.12 mmol,0.13 mmol,,,,,,DMF,,,1.45 mL,,,130.0,72.0,1,1,N=1C=2C=CC=CC2NC1C,N1=CNC=2C=CC(=CC12)C,,0.0,0.0,,2.0,2.0,,0.0,0.0,,0.0,0.0,,O=CN(C)C,S,12.92242441,,,,,,,,,,,,,132.068748256,132.068748256,,0.12,0.13,,0.04,,18.737515394499997,,,,
Zn(NO3)2·4H2O,,0.08 mmol,,4-HnIM,HcbIM,,0.12 mmol,0.08 mmol,,,,,,DMF,,,1.4 mL,,,130.0,96.0,1,1,O=N(=O)C1=CN=CN1,ClC=1C=CC=2NC=NC2C1,,0.0,0.0,,2.0,2.0,,0.0,0.0,,0.0,0.0,,O=CN(C)C,S,12.92242441,,,,,,,,,,,,,113.022526336,152.01412584,,0.12,0.08,,0.08,,18.091394174,,,,
Zn(NO3)2·4H2O,,0.1 mmol,,HnIM,IM,HbbIM,0.085 mmol,0.1 mmol,0.4 mmol,,,,,DMF,,,3.425 mL,,,65.0,288.0,1,1,O=N(=O)C1=NC=CN1,N=1C=CNC1,BrC=1C=CC=2NC=NC2C1,0.0,0.0,0.0,2.0,2.0,2.0,0.0,0.0,0.0,0.0,0.0,0.0,O=CN(C)C,S,12.92242441,,,,,,,,,,,,,113.022526336,68.037448128,195.96361026,0.085,0.1,0.4,0.1,,44.25930360424999,,,,
Zn(NO3)2·4H2O,,0.81 mmol,,2-trifluoromethylimidazole,,,0.81 mmol,,,,,,,DMF,,,5 mL,,,125.0,24.0,1,1,FC(F)(F)C1=NC=CN1,,,0.0,,,2.0,,,0.0,,,0.0,,,O=CN(C)C,S,12.92242441,,,,,,,,,,,,,136.024832756,,,0.81,,,0.81,,64.61212205,,,,
Zn(NO3)2·4H2O,,0.22 mmol,,2-methylimidazole,2-trifluoromethylimidazole,,0.22 mmol,0.22 mmol,,,,,,DEF,,,3 mL,,,135.0,48.0,1,1,N=1C=CNC1C,FC(F)(F)C1=NC=CN1,,0.0,0.0,,2.0,2.0,,0.0,0.0,,0.0,0.0,,O=CN(CC)CC,S,8.95402867,,,,,,,,,,,,,82.053098192,136.024832756,,0.22,0.22,,0.22,,26.86208601,,,,
Zn(CH3COO)2·2H2O,,8.30 mmol,,imidazole,,,20.0 mmol,,,pyridine,,0.37 mmol,,EtOH,,,30 mL,,,25.0,24.0,2,0,N=1C=CNC1,,,0.0,,,2.0,,,0.0,,,0.0,,,OCC,S,17.12611244,,,,,,,N=1C=CC=CC1,B,12.42376738,,,,68.037448128,,,20.0,,,8.3,,513.7833732,,,0.37,
Zn(NO3)2·6H2O,,3.43 mmol,,imidazole,,,6.86 mmol,,,morpholine,,0.17 mmol,,EtOH,,,10 mL,,,140.0,24.0,2,1,N=1C=CNC1,,,0.0,,,2.0,,,0.0,,,0.0,,,OCC,S,17.12611244,,,,,,,O1CCNCC1,B,11.47922406,,,,68.037448128,,,6.86,,,3.43,,171.2611244,,,0.17,
Cd(CH3COO)2·2H2O,,1.0 mmol,,2-methylimidazole,,,5.0 mmol,,,,,,,n-butanol,,,15 mL,,,120.0,24.0,1,1,N=1C=CNC1C,,,0.0,,,2.0,,,0.0,,,0.0,,,OCCCC,S,10.92552617,,,,,,,,,,,,,82.053098192,,,5.0,,,1.0,,163.88289254999998,,,,
Cd(NO3)2·4H2O,,0.5 mmol,,2-methylimidazole,,,1.0 mmol,,,triethylamine,,0.2 mL,,NMP,,,5 mL,,,25.0,336.0,0,1,N=1C=CNC1C,,,0.0,,,2.0,,,0.0,,,0.0,,,O=C1N(C)CCC1,S,10.36013316,,,,,,,CCN(CC)CC,B,7.169680798,,,,82.053098192,,,1.0,,,0.5,,51.8006658,,,1.4339361596,
Cd(NO3)2·4H2O,,3.6 mmol,,2-methylimidazole,,,7.2 mmol,,,triethylamine,,1.0 mL,,NMP,,,40 mL,,,25.0,46.0,2,0,N=1C=CNC1C,,,0.0,,,2.0,,,0.0,,,0.0,,,O=C1N(C)CCC1,S,10.36013316,,,,,,,CCN(CC)CC,B,7.169680798,,,,82.053098192,,,7.2,,,3.6,,414.4053264,,,7.169680798,
Cd(CH3COO)2·2H2O,,1.0 mmol,,2-methylimidazole,,,5.0 mmol,,,,,,,MeOH,,,15 mL,,,90.0,24.0,1,1,N=1C=CNC1C,,,0.0,,,2.0,,,0.0,,,0.0,,,OC,S,25.28089888,,,,,,,,,,,,,82.053098192,,,5.0,,,1.0,,379.2134832,,,,
Cd(CH3COO)2·2H2O,,2.0 mmol,,2-ethylimidazole,,,10.0 mmol,,,,,,,MeOH,,,20 mL,,,120.0,12.0,1,1,N=1C=CNC1CC,,,0.0,,,2.0,,,0.0,,,0.0,,,OC,S,25.28089888,,,,,,,,,,,,,96.068748256,,,10.0,,,2.0,,505.6179776,,,,
Cd(CH3COO)2·2H2O,,1.0 mmol,,2-methylimidazole,,,5.0 mmol,,,,,,,benzenemethanol,,,15 mL,,,120.0,24.0,1,1,N=1C=CNC1C,,,0.0,,,2.0,,,0.0,,,0.0,,,OCC=1C=CC=CC1,S,9.634732754,,,,,,,,,,,,,82.053098192,,,5.0,,,1.0,,144.52099131,,,,
Cd(CH3COO)2·2H2O,,1 mmol,,Heim,,,2 mmol,,,piperazine,,1 mmol,,EtOH,,,20 mL,,,120.0,60.0,1,1,N=1C=CNC1CC,,,0.0,,,2.0,,,0.0,,,0.0,,,OCC,S,17.12611244,,,,,,,N1CCNCC1,B,12.76990945,,,,96.068748256,,,2.0,,,1.0,,342.5222488,,,1.0,
Cd(NO3)2·4H2O,,0.05 mmol,,Hnim,,,0.2 mmol,,,,,,,DMF,benzenemethanol,,3 mL,3 mL,,100.0,20.0,1,1,O=N(=O)C1=NC=CN1,,,0.0,,,2.0,,,0.0,,,0.0,,,O=CN(C)C,S,12.92242441,OCC=1C=CC=CC1,S,9.634732754,,,,,,,,,,113.022526336,,,0.2,,,0.05,,38.76727323,28.904198262,,,
Cd(ClO4)2·6H2O,,0.05 mmol,,Hnim,,,0.1 mmol,,,,,,,DMF,,,8 mL,,,120.0,72.0,1,1,O=N(=O)C1=NC=CN1,,,0.0,,,2.0,,,0.0,,,0.0,,,O=CN(C)C,S,12.92242441,,,,,,,,,,,,,113.022526336,,,0.1,,,0.05,,103.37939528,,,,
Cd(NO3)2·4H2O,,0.625 mmol,,Hnim,,,1.25 mmol,,,,,,,DMF,,,15 mL,,,120.0,12.0,1,1,O=N(=O)C1=NC=CN1,,,0.0,,,2.0,,,0.0,,,0.0,,,O=CN(C)C,S,12.92242441,,,,,,,,,,,,,113.022526336,,,1.25,,,0.625,,193.83636615,,,,
Cd(NO3)2·4H2O,,0.625 mmol,,Hnim,,,1.25 mmol,,,,,,,DMA,,,15 mL,,,100.0,12.0,1,1,O=N(=O)C1=NC=CN1,,,0.0,,,2.0,,,0.0,,,0.0,,,O=C(N(C)C)C,S,10.75068871,,,,,,,,,,,,,113.022526336,,,1.25,,,0.625,,161.26033065,,,,
Cd(CH3COO)2·2H2O,,1.0 mmol,,Hpim,,,5.0 mmol,,,,,,,EtOH,,,15 mL,,,120.0,24.0,1,1,N=1C=CNC1CCC,,,0.0,,,2.0,,,0.0,,,0.0,,,OCC,S,17.12611244,,,,,,,,,,,,,110.08439832,,,5.0,,,1.0,,256.8916866,,,,
Cd(CH3COO)2·2H2O,,1.0 mmol,,Hbuim,,,5.0 mmol,,,,,,,EtOH,,,15 mL,,,120.0,24.0,1,1,N=1C=CNC1CCCC,,,0.0,,,2.0,,,0.0,,,0.0,,,OCC,S,17.12611244,,,,,,,,,,,,,124.100048384,,,5.0,,,1.0,,256.8916866,,,,
Cd(CH3COO)2·2H2O,,1.0 mmol,,Hphim,,,5.0 mmol,,,,,,,EtOH,,,15 mL,,,120.0,24.0,1,1,N=1C=CNC1C=2C=CC=CC2,,,0.0,,,2.0,,,0.0,,,0.0,,,OCC,S,17.12611244,,,,,,,,,,,,,144.068748256,,,5.0,,,1.0,,256.8916866,,,,
Co(NO3)2·6H2O,,0.2 mmol,,2 nitro imidazole,benzimidazole,,0.3 mmol,0.2 mmol,,,,,,DMF,,,3.5 mL,,,120.0,24.0,1,1,O=N(=O)C1=NC=CN1,N1=CNC=2C=CC=CC12,,0.0,0.0,,2.0,2.0,,0.0,0.0,,0.0,0.0,,O=CN(C)C,S,12.92242441,,,,,,,,,,,,,113.022526336,118.053098192,,0.3,0.2,,0.2,,45.228485435,,,,
Co(NO3)2·6H2O,,0.2 mmol,,2 nitro imidazole,5-chlorobenzimidazole,,0.2 mmol,0.6 mmol,,,,,,DMF,,,4 mL,,,120.0,12.0,1,1,O=N(=O)C1=NC=CN1,ClC=1C=CC=2NC=NC2C1,,0.0,0.0,,2.0,2.0,,0.0,0.0,,0.0,0.0,,O=CN(C)C,S,12.92242441,,,,,,,,,,,,,113.022526336,152.01412584,,0.2,0.6,,0.2,,51.68969764,,,,
Co(NO3)2·6H2O,,0.2 mmol,,2 nitro imidazole,5-bromobenzimidazole,,0.2 mmol,0.4 mmol,,,,,,DMF,,,4 mL,,,120.0,12.0,1,1,O=N(=O)C1=NC=CN1,BrC=1C=CC=2NC=NC2C1,,0.0,0.0,,2.0,2.0,,0.0,0.0,,0.0,0.0,,O=CN(C)C,S,12.92242441,,,,,,,,,,,,,113.022526336,195.96361026,,0.2,0.4,,0.2,,51.68969764,,,,
Zn(CH3COO)2·2H2O,,118.8 mg,,"5,6-dimethyl-benzimidazole",,,157.6 mg,,,,,,,benzene,2-amino-1-butanol,,3.2 mL,4 mL,,150.0,120.0,1,1,N1=CNC=2C=C(C(=CC12)C)C,,,0.0,,,2.0,,,0.0,,,0.0,,,C=1C=CC=CC1,S,11.24951991,OCC(N)CC,S,10.59344851,,,,,,,,,,146.08439832,,,1.0788284157133257,,,0.5412336190269312,,35.998463712,42.37379404,,,
Co(CH3COO)2·4H2O,,134.8 mg,,"5,6-dimethyl-benzimidazole",,,157.6 mg,,,,,,,benzene,2-amino-1-butanol,,3.2 mL,4 mL,,150.0,120.0,1,0,N1=CNC=2C=C(C(=CC12)C)C,,,0.0,,,2.0,,,0.0,,,0.0,,,C=1C=CC=CC1,S,11.24951991,OCC(N)CC,S,10.59344851,,,,,,,,,,146.08439832,,,1.0788284157133257,,,0.5411934970703286,,35.998463712,42.37379404,,,
Zn(CH3COO)2·2H2O,,0.5367 mmol,,5-methylbenzimidazole,imidazole,,0.5320 mmol,0.6492 mmol,,,,,,benzene,2-amino-1-butanol,,3.6 mL,4 mL,,150.0,120.0,1,1,N1=CNC=2C=CC(=CC12)C,N=1C=CNC1,,0.0,0.0,,2.0,2.0,,0.0,0.0,,0.0,0.0,,C=1C=CC=CC1,S,11.24951991,OCC(N)CC,S,10.59344851,,,,,,,,,,132.068748256,68.037448128,,0.532,0.6492,,0.5367,,40.498271676,42.37379404,,,
Zn(CH3COO)2·2H2O,,0.5294 mmol,,5-methylbenzimidazole,imidazole,,0.5387 mmol,0.6125 mmol,,,,,,benzene,2-amino-1-butanol,,0.4 mL,4 mL,,150.0,144.0,1,1,N1=CNC=2C=CC(=CC12)C,N=1C=CNC1,,0.0,0.0,,2.0,2.0,,0.0,0.0,,0.0,0.0,,C=1C=CC=CC1,S,11.24951991,OCC(N)CC,S,10.59344851,,,,,,,,,,132.068748256,68.037448128,,0.5387,0.6125,,0.5294,,4.499807964,42.37379404,,,
Zn(CH3COO)2·2H2O,,0.5216 mmol,,5-methylbenzimidazole,imidazole,,0.2035 mmol,0.8461 mmol,,3-amino-1-propanol,,4.0 mL,,benzene,3-amino-1-propanol,,2.0 mL,4 mL,,150.0,120.0,1,1,N1=CNC=2C=CC(=CC12)C,N=1C=CNC1,,0.0,0.0,,2.0,2.0,,0.0,0.0,,0.0,0.0,,C=1C=CC=CC1,S,11.24951991,OCCCN,S,13.07948342,,,,OCCCN,S,13.07948342,,,,132.068748256,68.037448128,,0.2035,0.8461,,0.5216,,22.49903982,52.31793368,,52.31793368,
Zn(CH3COO)2·2H2O,,0.5590 mmol,,"5,6-dimethylbenzimidazole",imidazole,,0.5281 mmol,0.8916 mmol,,2-amino-1-butanol,,3.0 mL,,p-xylene,2-amino-1-butanol,,1.0 mL,3 mL,,150.0,120.0,1,1,N1=CNC=2C=C(C(=CC12)C)C,N=1C=CNC1,,0.0,0.0,,2.0,2.0,,0.0,0.0,,0.0,0.0,,C=1C=C(C=CC1C)C,S,8.110012245,OCC(N)CC,S,10.59344851,,,,OCC(N)CC,S,10.59344851,,,,146.08439832,68.037448128,,0.5281,0.8916,,0.559,,8.110012245,31.78034553,,31.780345529999998,
Co(CH3COO)2·4H2O,,0.5147 mmol,,"5,6-dimethylbenzimidazole",imidazole,,0.5486 mmol,0.7476 mmol,,,,,,3-amino-1-propanol,,,6.0 mL,,,150.0,120.0,1,1,N1=CNC=2C=C(C(=CC12)C)C,N=1C=CNC1,,0.0,0.0,,2.0,2.0,,0.0,0.0,,0.0,0.0,,OCCCN,S,13.07948342,,,,,,,,,,,,,146.08439832,68.037448128,,0.5486,0.7476,,0.5147,,78.47690052,,,,
Zn(CH3COO)2·2H2O,,0.5 mmol,,5-methyltetrazole,2-ethylimidazole,,0.5 mmol,0.5 mmol,,,,,,DMF,EtOH,,2 mL,2 mL,,120.0,72.0,1,1,N1=NNC(=N1)C,N=1C=CNC1CC,,0.0,0.0,,2.0,2.0,,0.0,0.0,,0.0,0.0,,O=CN(C)C,S,12.92242441,OCC,S,17.12611244,,,,,,,,,,84.043596128,96.068748256,,0.5,0.5,,0.5,,25.84484882,34.25222488,,,
Zn(CH3COO)2·2H2O,,0.5 mmol,,5-methyltetrazole,2-propylimidazole,,0.5 mmol,0.5 mmol,,,,,,DMF,EtOH,,2 mL,2 mL,,120.0,72.0,1,1,N1=NNC(=N1)C,N=1C=CNC1CCC,,0.0,0.0,,2.0,2.0,,0.0,0.0,,0.0,0.0,,O=CN(C)C,S,12.92242441,OCC,S,17.12611244,,,,,,,,,,84.043596128,110.08439832,,0.5,0.5,,0.5,,25.84484882,34.25222488,,,
Zn(CH3COO)2·2H2O,,0.5 mmol,,5-ethyltetrazole,2-ethylimidazole,,0.5 mmol,0.5 mmol,,,,,,DMF,EtOH,,2 mL,2 mL,,120.0,72.0,1,1,N1=NNC(=N1)CC,N=1C=CNC1CC,,0.0,0.0,,2.0,2.0,,0.0,0.0,,0.0,0.0,,O=CN(C)C,S,12.92242441,OCC,S,17.12611244,,,,,,,,,,98.059246192,96.068748256,,0.5,0.5,,0.5,,25.84484882,34.25222488,,,
Zn(CH3COO)2·2H2O,,0.5 mmol,,2-ethylimidazole,,,0.5 mmol,,,,,,,DMF,EtOH,,2 mL,2 mL,,120.0,72.0,1,0,N=1C=CNC1CC,,,0.0,,,2.0,,,0.0,,,0.0,,,O=CN(C)C,S,12.92242441,OCC,S,17.12611244,,,,,,,,,,96.068748256,,,0.5,,,0.5,,25.84484882,34.25222488,,,
Zn(CH3COO)2·2H2O,,0.500 mmol,,5-mtz,2-mbim,,0.500 mmol,0.500 mmol,,,,,,DMF,EtOH,,2 mL,2 mL,,120.0,48.0,1,1,N1=NNC(=N1)C,N=1C=2C=CC=CC2NC1C,,0.0,0.0,,2.0,2.0,,0.0,0.0,,0.0,0.0,,O=CN(C)C,S,12.92242441,OCC,S,17.12611244,,,,,,,,,,84.043596128,132.068748256,,0.5,0.5,,0.5,,25.84484882,34.25222488,,,
Zn(CH3COO)2·2H2O,,0.500 mmol,,tz,2-mbim,,0.500 mmol,0.500 mmol,,,,,,DMF,EtOH,,2 mL,2 mL,,120.0,48.0,1,1,N=1N=CNN1,N=1C=2C=CC=CC2NC1C,,0.0,0.0,,2.0,2.0,,0.0,0.0,,0.0,0.0,,O=CN(C)C,S,12.92242441,OCC,S,17.12611244,,,,,,,,,,70.02794606399999,132.068748256,,0.5,0.5,,0.5,,25.84484882,34.25222488,,,
Zn(CH3COO)2·2H2O,,0.500 mmol,,2-methylimidazole,5-methyltetrazole,,0.500 mmol,0.500 mmol,,,,,,DMF,EtOH,,2 mL,2 mL,,120.0,48.0,1,1,N=1C=CNC1C,N1=NNC(=N1)C,,0.0,0.0,,2.0,2.0,,0.0,0.0,,0.0,0.0,,O=CN(C)C,S,12.92242441,OCC,S,17.12611244,,,,,,,,,,82.053098192,84.043596128,,0.5,0.5,,0.5,,25.84484882,34.25222488,,,
Zn(NO3)2·6H2O,,0.500 mmol,,2-methylimidazole,,,0.500 mmol,,,HNO3,,0.01 mL,,DMF,,,3 mL,,,120.0,48.0,1,1,N=1C=CNC1C,,,0.0,,,2.0,,,0.0,,,0.0,,,O=CN(C)C,S,12.92242441,,,,,,,O=N(=O)O,A,24.59926996,,,,82.053098192,,,0.5,,,0.5,,38.76727323,,,0.2459926996,
Zn(CH3COO)2·2H2O,,0.5 mmol,,5-ethyltetrazole,2-methylimidazole,,0.5 mmol,0.5 mmol,,,,,,DMF,EtOH,,2 mL,2 mL,,120.0,72.0,1,1,N1=NNC(=N1)CC,N=1C=CNC1C,,0.0,0.0,,2.0,2.0,,0.0,0.0,,0.0,0.0,,O=CN(C)C,S,12.92242441,OCC,S,17.12611244,,,,,,,,,,98.059246192,82.053098192,,0.5,0.5,,0.5,,25.84484882,34.25222488,,,
Zn(CH3COO)2·2H2O,,0.5 mmol,,5-vinyltetrazole,2-methylimidazole,,0.5 mmol,0.5 mmol,,,,,,DMF,EtOH,,2 mL,2 mL,,120.0,72.0,1,1,N1=NNC(=N1)C=C,N=1C=CNC1C,,0.0,0.0,,2.0,2.0,,0.0,0.0,,0.0,0.0,,O=CN(C)C,S,12.92242441,OCC,S,17.12611244,,,,,,,,,,96.043596128,82.053098192,,0.5,0.5,,0.5,,25.84484882,34.25222488,,,
Zn(NO3)2·6H2O,,0.25 mmol,,tetrazole,2-nitroimidazole,,0.10 mmol,0.40 mmol,,,,,,Ethylene Glycol,,,2 mL,,,120.0,24.0,1,1,N=1N=CNN1,O=N(=O)C1=NC=CN1,,0.0,0.0,,2.0,2.0,,0.0,0.0,,0.0,0.0,,OCCO,S,17.93942323,,,,,,,,,,,,,70.02794606399999,113.022526336,,0.1,0.4,,0.25,,35.87884646,,,,
Zn(NO3)2·6H2O,,0.25 mmol,,5-phenyl-1H-tetrazole,2-nitroimidazole,,0.125 mmol,0.375 mmol,,,,,,Ethylene Glycol,,,2 mL,,,120.0,48.0,1,1,N1=NNC(=N1)C=2C=CC=CC2,O=N(=O)C1=NC=CN1,,0.0,0.0,,2.0,2.0,,0.0,0.0,,0.0,0.0,,OCCO,S,17.93942323,,,,,,,,,,,,,146.059246192,113.022526336,,0.125,0.375,,0.25,,35.87884646,,,,
Zn(NO3)2·6H2O,,0.25 mmol,,5-(Ethylthio)-1H-tetrazole,2-nitroimidazole,,0.25 mmol,0.25 mmol,,,,,,Ethylene Glycol,,,2 mL,,,120.0,48.0,1,1,N1=NNC(=N1)SCC,O=N(=O)C1=NC=CN1,,0.0,0.0,,2.0,2.0,,0.0,0.0,,0.0,0.0,,OCCO,S,17.93942323,,,,,,,,,,,,,130.03131719200002,113.022526336,,0.25,0.25,,0.25,,35.87884646,,,,
Zn(NO3)2·6H2O,,0.500 mmol,,tz,Dmbim,,0.500 mmol,0.500 mmol,,,,,,DMF,,,4 mL,,,120.0,48.0,1,1,N=1N=CNN1,N1=CNC=2C=C(C(=CC12)C)C,,0.0,0.0,,2.0,2.0,,0.0,0.0,,0.0,0.0,,O=CN(C)C,S,12.92242441,,,,,,,,,,,,,70.02794606399999,146.08439832,,0.5,0.5,,0.5,,51.68969764,,,,
Zn(NO3)2·6H2O,,0.500 mmol,,5-atz,Dmbim,,0.500 mmol,0.500 mmol,,,,,,DMF,,,4 mL,,,120.0,48.0,1,1,N1=NNC(=N1)N,N1=CNC=2C=C(C(=CC12)C)C,,0.0,0.0,,2.0,2.0,,0.0,0.0,,0.0,0.0,,O=CN(C)C,S,12.92242441,,,,,,,,,,,,,85.038845096,146.08439832,,0.5,0.5,,0.5,,51.68969764,,,,
Zn(NO3)2·6H2O,,0.500 mmol,,5-mtz,Dmbim,,0.500 mmol,0.500 mmol,,,,,,DMA,,,4 mL,,,120.0,48.0,1,1,N1=NNC(=N1)C,N1=CNC=2C=C(C(=CC12)C)C,,0.0,0.0,,2.0,2.0,,0.0,0.0,,0.0,0.0,,O=C(N(C)C)C,S,10.75068871,,,,,,,,,,,,,84.043596128,146.08439832,,0.5,0.5,,0.5,,43.00275484,,,,
Zn(NO3)2·6H2O,,0.500 mmol,,5-ethylthiotrazole," 5,6-methylbenzimdazole",,0.500 mmol,0.500 mmol,,,,,,2-imidazolidinone,,,1.200 g,,,120.0,48.0,1,1,N1=NNC(=N1)SCC,N1=CNC=2C=C(C(=CC12)C)C,,0.0,0.0,,2.0,2.0,,0.0,0.0,,0.0,0.0,,O=C1NCCN1,S,12.93994657,,,,,,,,,,,,,130.03131719200002,146.08439832,,0.5,0.5,,0.5,,15.527935884,,,,
Zn(NO3)2·6H2O,,0.075 mmol,,Tipa,imidazole,,0.05 mmol,0.05 mmol,,triethylamine,,20 uL,,dioxane,H2O,,3.2 mL,0.8 mL,,100.0,72.0,1,1,N=1C=CN(C1)C2=CC=C(C=C2)N(C3=CC=C(C=C3)N4C=NC=C4)C5=CC=C(C=C5)N6C=NC=C6,N=1C=CNC1,,0.0,0.0,,3.0,2.0,,0.0,0.0,,0.0,0.0,,O1CCOCC1,S,11.731926,O,S,55.65649279,,,,CCN(CC)CC,B,7.169680798,,,,443.1858436720001,68.037448128,,0.05,0.05,,0.075,,37.5421632,44.525194232,,0.14339361596,
Zn(NO3)2·6H2O,,0.05 mmol,,Tipa,imidazole,,0.05 mmol,0.04 mmol,,,,,,dioxane,H2O,,3 mL,1 mL,,100.0,72.0,1,1,N=1C=CN(C1)C2=CC=C(C=C2)N(C3=CC=C(C=C3)N4C=NC=C4)C5=CC=C(C=C5)N6C=NC=C6,N=1C=CNC1,,0.0,0.0,,3.0,2.0,,0.0,0.0,,0.0,0.0,,O1CCOCC1,S,11.731926,O,S,55.65649279,,,,,,,,,,443.1858436720001,68.037448128,,0.05,0.04,,0.05,,35.195778,55.65649279,,,
Zn(CH3COO)2·2H2O,,0.5 mmol,,R-OH-bim,,,0.5 mmol,,,,,,,EtOH,DMF,,3 mL,3 mL,,120.0,72.0,1,1,OC(C1=NC=2C=CC=CC2N1)C,,,0.0,,,2.0,,,0.0,,,0.0,,,OCC,S,17.12611244,O=CN(C)C,S,12.92242441,,,,,,,,,,162.07931294,,,0.5,,,0.5,,51.37833732,38.76727323,,,
Zn(CH3COO)2·2H2O,,0.5 mmol,,S-OH-bim,,,0.5 mmol,,,,,,,EtOH,DMF,,3 mL,3 mL,,120.0,72.0,1,1,OC(C1=NC=2C=CC=CC2N1)C,,,0.0,,,2.0,,,0.0,,,0.0,,,OCC,S,17.12611244,O=CN(C)C,S,12.92242441,,,,,,,,,,162.07931294,,,0.5,,,0.5,,51.37833732,38.76727323,,,
