Repository: zach-zhiling-zheng/ChatGPT_Chemistry_Assistant

# ChatGPT_Chemistry_Assistant
ChatGPT Chemistry Assistant

**Contents** 

· Text Mining: PDF Text Processing and Analysis with OpenAI's GPT-3.5-turbo

· MOF Chatbot: a chatbot answers question based on post text mining data

· Predictive Model: A RF classfifier trained on post text mining data



**Features**
This tool includes the following main functions:

· Extraction of text from PDF files and its division into smaller chunks.

· Classfication of text segments.

· Processing and summarization of the extracted text data.

· Conversion of summarized data into a tabular format.

· Calculation of text embeddings using the OpenAI API.

File: random_forest/stats/cleaned_dat.csv (part 3 of 6)
Co(NO3)2·6H2O,,0.060 g,,H2HPDC,,,0.018 g,,,triethylamine,,0.005 mL,,DMF,EtOH,H2O,7 mL,2 mL,1 mL,85.0,24.0,1,1,O=C(O)C=1C=C2C=3C=4C(=CC(=CC4CCC3C1)C(=O)O)CC2,,,2.0,,,0.0,,,0.0,,,0.0,,,O=CN(C)C,S,12.92242441,OCC,S,17.12611244,O,S,55.65649279,CCN(CC)CC,B,7.169680798,,,,294.089208928,,,0.0612059179784689,,,0.2061560392312194,,90.45697087,34.25222488,55.65649279,0.03584840399,
Cd(NO3)2·4H2O,,0.055 g,,H2HPDC,,,0.018 g,,,,,,,H2O,CH3OH,CHP,2 mL,3 mL,3 mL,130.0,20.0,1,1,O=C(O)C=1C=C2C=3C=4C(=CC(=CC4CCC3C1)C(=O)O)CC2,,,2.0,,,0.0,,,0.0,,,0.0,,,O,S,55.65649279,OC,S,25.28089888,O=C1N(CCC1)C2CCCCC2,S,0.059790732,,,,,,,294.089208928,,,0.0612059179784689,,,0.1782929211356597,,111.31298558,75.84269664,0.1793721959999999,,
Tb(NO3)3·5H2O,,0.056 g,,H2PDC,,,0.010 g,,,,,,,H2O,EtOH,DMF,2 mL,4 mL,4 mL,80.0,24.0,1,1,O=C(O)C1=CC2=CC=C3C=C(C=C4C=CC(=C1)C2=C34)C(=O)O,,,2.0,,,0.0,,,0.0,,,0.0,,,O,S,55.65649279,OCC,S,17.12611244,O=CN(C)C,S,12.92242441,,,,,,,290.05790879999995,,,0.0344758742879001,,,0.128733738170289,,111.31298558,68.50444976,51.68969764,,
Cr(NO3)3·9H2O,,15 mmol,,H2BDC,,,23 mmol,,,40 % HF,,0.75 mL,,H2O,,,75 mL,,,220.0,9.0,1,0,O=C(O)C1=CC=C(C=C1)C(=O)O,,,2.0,,,0.0,,,0.0,,,0.0,,,O,S,55.65649279,,,,,,,F,A,49.52523738,,,,166.026608672,,,23.0,,,15.0,,4174.23695925,,,14.857571214,
Zn(CH3COO)2·2H2O,,0.5 mmol,,R-OH-bim,,,0.5 mmol,,,HBF4,,0.05 mL,,EtOH,DMF,,3 mL,3 mL,,120.0,72.0,1,1,OC(C1=NC=2C=CC=CC2N1)C,,,0.0,,,2.0,,,0.0,,,0.0,,,OCC,S,17.12611244,O=CN(C)C,S,12.92242441,,,,[H+].[F-][B+3]([F-])([F-])[F-],A,20.95433322,,,,162.07931294,,,0.5,,,0.5,,51.37833732,38.76727323,,1.047716661,
Zn(NO3)2·4H2O,,5.7 mmol,,"2-Bromobenzene-1,4-dicarboxylic acid",,,1.6 mmol,,,,,,,DEF,,,100 mL,,,100.0,40.0,1,1,O=C(O)C1=CC=C(C(=O)O)C(Br)=C1,,,2.0,,,0.0,,,0.0,,,0.0,,,O=CN(CC)CC,S,8.95402867,,,,,,,,,,,,,243.93712074,,,1.6,,,5.7,,895.402867,,,,
Zn(NO3)2·4H2O,,11 mmol,,"2-Aminobenzene-1,4-dicarboxylic acid",,,4.1 mmol,,,,,,,DEF,,,100 mL,,,100.0,18.0,1,1,O=C(O)C1=CC=C(C(=O)O)C(N)=C1,,,2.0,,,0.0,,,0.0,,,0.0,,,O=CN(CC)CC,S,8.95402867,,,,,,,,,,,,,181.037507704,,,4.1,,,11.0,,895.402867,,,,
Zn(NO3)2·4H2O,,11 mmol,,"1,2-Dihydrocyclobutabenzene-3,6-dicarboxylic acid",,,5.2 mmol,,,,,,,DEF,,,100 mL,,,100.0,18.0,1,1,O=C(O)C1=CC=C(C(=O)O)C2=C1CC2,,,2.0,,,0.0,,,0.0,,,0.0,,,O=CN(CC)CC,S,8.95402867,,,,,,,,,,,,,192.042258736,,,5.2,,,11.0,,895.402867,,,,
Zn(NO3)2·4H2O,,6.9 mmol,,"4,4′-Biphenyldicarboxylic acid",,,1.2 mmol,,,,,,,DMF,,,100 mL,,,100.0,18.0,1,1,O=C(O)C=1C=CC(=CC1)C2=CC=C(C=C2)C(=O)O,,,2.0,,,0.0,,,0.0,,,0.0,,,O=CN(C)C,S,12.92242441,,,,,,,,,,,,,242.0579088,,,1.2,,,6.9,,1292.242441,,,,
Zn(NO3)2·4H2O,,2.3 mmol,,"Pyrene-2,7-dicarboxylic acid",,,0.34 mmol,,,,,,,DMF,,,100 mL,,,70.0,40.0,1,1,O=C(O)C1=CC2=CC=C3C=C(C=C4C=CC(=C1)C2=C34)C(=O)O,,,2.0,,,0.0,,,0.0,,,0.0,,,O=CN(C)C,S,12.92242441,,,,,,,,,,,,,290.05790879999995,,,0.34,,,2.3,,1292.242441,,,,
Zn(NO3)2·4H2O,,11 mmol,,"Thieno[3,2-b]thiophene-2,5-dicarboxylic acid",,,3.3 mmol,,,,,,,DMF,,,100 mL,,,100.0,18.0,1,1,O=C(O)C=1SC=2C=C(SC2C1)C(=O)O,,,2.0,,,0.0,,,0.0,,,0.0,,,O=CN(C)C,S,12.92242441,,,,,,,,,,,,,227.955100608,,,3.3,,,11.0,,1292.242441,,,,
Cu(NO3)2·5H2O,,43 mmol,,"Benzene-1,3,5-tricarboxylic acid",,,24 mmol,,,,,,,DMF,EtOH,H2O,83.3 mL,83.3 mL,83.3 mL,85.0,20.0,1,1,O=C(O)C=1C=CC(=CC1)C2=CC(=CC(=C2)C=3C=CC(=CC3)C(=O)O)C=4C=CC(=CC4)C(=O)O,,,3.0,,,0.0,,,0.0,,,0.0,,,O=CN(C)C,S,12.92242441,OCC,S,17.12611244,O,S,55.65649279,,,,,,,438.1103382959999,,,24.0,,,43.0,,1076.437953353,1426.605166252,4636.185849407,,
Zn(NO3)2·4H2O,,38 mmol,,"2,5-Dihydroxybenzene-1,4-dicarboxylic acid",,,13 mmol,,,,,,,DMF,,,500 mL,,,100.0,20.0,1,1,O=C(O)C1=CC(O)=C(C=C1O)C(=O)O,,,2.0,,,0.0,,,0.0,,,2.0,,,O=CN(C)C,S,12.92242441,,,,,,,,,,,,,198.016437912,,,13.0,,,38.0,,6461.212205,,,,
Zn(NO3)2·6H2O,,4 mmol,,"1,4-benzenedicarboxylic acid",,,2 mmol,,,30% H2O2,Triethylamine,0.15 mL,2.3 mL,DMF,,,40 mL,,,25.0,1.0,2,0,O=C(O)C1=CC=C(C=C1)C(=O)O,,,2.0,,,0.0,,,0.0,,,0.0,,,O=CN(C)C,S,12.92242441,,,,,,,OO,S,42.41399588,CCN(CC)CC,B,7.169680798,166.026608672,,,2.0,,,4.0,,516.8969764,,,1.9086298146,16.4902658354
Zn(NO3)2·6H2O,,4 mmol,,"2,6-naphthalenedicarboxylic acid",,,2 mmol,,,30% H2O2,Triethylamine,0.15 mL,2.3 mL,DMF,,,40 mL,,,25.0,1.0,2,0,O=C(O)C=1C=CC2=CC(=CC=C2C1)C(=O)O,,,2.0,,,0.0,,,0.0,,,0.0,,,O=CN(C)C,S,12.92242441,,,,,,,OO,S,42.41399588,CCN(CC)CC,B,7.169680798,216.042258736,,,2.0,,,4.0,,516.8969764,,,1.9086298146,16.4902658354
Zn(NO3)2·6H2O,,40 mmol,,"2,3,5,6-tetramethylbenzene-1,4-dicarboxylic acid",,,5.4 mmol,,,,,,,DEF,,,600 mL,,,70.0,48.0,2,0,O=C(O)C=1C(=C(C(C(=O)O)=C(C1C)C)C)C,,,2.0,,,0.0,,,0.0,,,0.0,,,O=CN(CC)CC,S,8.95402867,,,,,,,,,,,,,222.089208928,,,5.4,,,40.0,,5372.417202,,,,
ZrOCl2·8H2O,,40.3 umol,,LH4,,,19.3 umol,,,benzoic acid,,7.4 mmol,,DMF,,,5 mL,,,120.0,96.0,1,1,O=C(O)C1=CC=C(C#CC2=CC(C#CC3=CC=C(C=C3)C(=O)O)=C4C=CC5=C(C#CC6=CC=C(C=C6)C(=O)O)C=C(C#CC7=CC=C(C=C7)C(=O)O)C8=CC=C2C4=C85)C=C1,,,4.0,,,0.0,,,0.0,,,0.0,,,O=CN(C)C,S,12.92242441,,,,,,,O=C(O)C=1C=CC=CC1,A,8.188666885,,,,778.1627677920001,,,0.0193,,,0.0402999999999999,,64.61212205,,,7.4,
CrO3,,0.5 g,,trimesic acid,,,1.05 g,,,Hydrofluoric acid,,5 mmol,,H2O,,,24 mL,,,220.0,96.0,1,0,O=C(O)C=1C=C(C=C(C1)C(=O)O)C(=O)O,,,3.0,,,0.0,,,0.0,,,0.0,,,O,S,55.65649279,,,,,,,F,A,49.52523738,,,,210.016437912,,,4.999608651775941,,,5.0,,1335.75582696,,,5.0,
AlCl3·6H2O,,20 mol,,H2PZDC·H2O,,,20 mol,,,NaOH,,60 mol,,H2O,,,50000 mL,,,100.0,6.0,2,0,O=C(O)C1=NNC(=C1)C(=O)O.O,,,2.0,,,0.0,,,0.0,,,0.0,,,O,S,55.65649279,,,,,,,[Na]O,B,25.0,,,,174.027671292,,,20000.0,,,20000.0,,2782824.6395,,,60000.0,
AlCl3·6H2O,,20 mol,,H2TDC,,,20 mol,,,NaOH,,60 mol,,H2O,,,50000 mL,,,100.0,6.0,2,0,O=C(O)C=1SC(=CC1)C(=O)O,,,2.0,,,0.0,,,0.0,,,0.0,,,O,S,55.65649279,,,,,,,[Na]O,B,25.0,,,,171.983029608,,,20000.0,,,20000.0,,2782824.6395,,,60000.0,
AlCl3·6H2O,,20 mol,,H2FDC,,,20 mol,,,NaOH,,60 mol,,H2O,,,50000 mL,,,100.0,6.0,2,0,O=C(O)C=1OC(=CC1)C(=O)O,,,2.0,,,0.0,,,0.0,,,0.0,,,O,S,55.65649279,,,,,,,[Na]O,B,25.0,,,,156.00587322799998,,,20000.0,,,20000.0,,2782824.6395,,,60000.0,
AlCl3·6H2O,,0.2 mol,,H2PylDC,,,0.2 mol,,,NaOH,,0.6 mol,,H2O,,,500 mL,,,120.0,6.0,2,0,O=C(O)C1=CC=C(N1)C(=O)O,,,2.0,,,0.0,,,0.0,,,0.0,,,O,S,55.65649279,,,,,,,[Na]O,B,25.0,,,,155.02185764,,,200.0,,,200.0,,27828.246395,,,600.0,
AlCl3·6H2O,,20 mol,,Fum,,,20 mol,,,NaOH,,60 mol,,H2O,,,50000 mL,,,100.0,6.0,2,0,O=C(O)C=CC(=O)O,,,2.0,,,0.0,,,0.0,,,0.0,,,O,S,55.65649279,,,,,,,[Na]O,B,25.0,,,,116.010958608,,,20000.0,,,20000.0,,2782824.6395,,,60000.0,
Al2(SO4)3·18H2O,,10 mol,,IPA,,,20 mol,,,NaOH,,60 mol,,H2O,,,50000 mL,,,100.0,6.0,2,0,O=C(O)C1=CC=CC(=C1)C(=O)O,,,2.0,,,0.0,,,0.0,,,0.0,,,O,S,55.65649279,,,,,,,[Na]O,B,25.0,,,,166.026608672,,,20000.0,,,10000.0,,2782824.6395,,,60000.0,
Zn(NO3)2·6H2O,,0.22 mmol,,H3BTB-NH2,,,0.025 mmol,,,,,,,DEF,,,10 mL,,,85.0,48.0,1,1,O=C(O)C1=CC=C(C=C1N)C2=CC(=CC(=C2)C=3C=CC(C(=O)O)=C(N)C3)C4=CC=C(C(=O)O)C(N)=C4,,,3.0,,,0.0,,,0.0,,,0.0,,,O=CN(CC)CC,S,8.95402867,,,,,,,,,,,,,483.143035392,,,0.025,,,0.22,,89.5402867,,,,
Zn(NO3)2·6H2O,,0.840 mmol,,H3BTB-OCH3,,,0.10 mmol,,,,,,,DEF,,,10 mL,,,100.0,20.0,1,1,O=C(OC)C1=CC=C(C=C1OC)C2=CC(=CC(=C2)C=3C=CC(C(=O)OC)=C(OC)C3)C4=CC=C(C(=O)OC)C(OC)=C4,,,3.0,,,0.0,,,0.0,,,0.0,,,O=CN(CC)CC,S,8.95402867,,,,,,,,,,,,,570.1889825399999,,,0.1,,,0.84,,89.5402867,,,,
Zn(NO3)2·6H2O,,0.840 mmol,,H3BTB-OC7H7,,,0.10 mmol,,,,,,,DEF,,,10 mL,,,100.0,20.0,1,1,O=C(O)C1=CC=C(C=C1OCC=2C=CC=CC2)C3=CC(=CC(=C3)C=4C=CC(C(=O)O)=C(OCC=5C=CC=CC5)C4)C6=CC=C(C(=O)O)C(OCC=7C=CC=CC7)=C6,,,3.0,,,0.0,,,0.0,,,0.0,,,O=CN(CC)CC,S,8.95402867,,,,,,,,,,,,,756.235932732,,,0.1,,,0.84,,89.5402867,,,,
Zn(NO3)2·6H2O,,0.420 mmol,,H3BTB-F2,,,0.050 mmol,,,,,,,DEF,,,10 mL,,,100.0,48.0,1,1,O=C(O)C1=C(F)C=C(C=C1F)C2=CC(=CC(=C2)C=3C=C(F)C(C(=O)O)=C(F)C3)C4=CC(F)=C(C(=O)O)C(F)=C4,,,3.0,,,0.0,,,0.0,,,0.0,,,O=CN(CC)CC,S,8.95402867,,,,,,,,,,,,,546.053807424,,,0.05,,,0.42,,89.5402867,,,,
Zn(NO3)2·6H2O,,0.420 mmol,,H3BTB-C4H4,,,0.050 mmol,,,,,,,DEF,,,10 mL,,,100.0,48.0,1,1,O=C(O)C=1C=CC(C2=CC(=CC(=C2)C=3C=CC(C(=O)O)=C4C=CC=CC34)C=5C=CC(C(=O)O)=C6C=CC=CC56)=C7C=CC=CC17,,,3.0,,,0.0,,,0.0,,,0.0,,,O=CN(CC)CC,S,8.95402867,,,,,,,,,,,,,588.157288488,,,0.05,,,0.42,,89.5402867,,,,
Zn(NO3)2·6H2O,,0.420 mmol,,H3BTB-F,,,0.050 mmol,,,,,,,DEF,,,10 mL,,,100.0,48.0,1,1,O=C(O)C1=CC=C(C=C1F)C2=CC(=CC(=C2)C=3C=CC(C(=O)O)=C(F)C3)C4=CC=C(C(=O)O)C(F)=C4,,,3.0,,,0.0,,,0.0,,,0.0,,,O=CN(CC)CC,S,8.95402867,,,,,,,,,,,,,492.0820728599999,,,0.05,,,0.42,,89.5402867,,,,
Zn(NO3)2·6H2O,,0.420 mmol,,H3BTB-CH3,,,0.050 mmol,,,,,,,DEF,,,10 mL,,,100.0,48.0,1,1,O=C(O)C1=CC=C(C=C1C)C2=CC(=CC(=C2)C=3C=CC(C(=O)O)=C(C3)C)C4=CC=C(C(=O)O)C(=C4)C,,,3.0,,,0.0,,,0.0,,,0.0,,,O=CN(CC)CC,S,8.95402867,,,,,,,,,,,,,480.1572884879999,,,0.05,,,0.42,,89.5402867,,,,
Zn(NO3)2·6H2O,,0.672 mmol,,H3BTB-mNH2,,,0.090 mmol,,,,,,,DMF,NMP,EtOH,7.5 mL,7.5 mL,1.5 mL,95.0,24.0,1,1,O=C(OC)C=1C=CC(=C(N)C1)C2=CC(=CC(=C2)C=3C=CC(=CC3N)C(=O)OC)C=4C=CC(=CC4N)C(=O)OC,,,3.0,,,0.0,,,0.0,,,0.0,,,O=CN(C)C,S,12.92242441,O=C1N(C)CCC1,S,10.36013316,OCC,S,17.12611244,,,,,,,525.1899855839999,,,0.09,,,0.672,,96.918183075,77.7009987,25.68916866,,
Zn(NO3)2·6H2O,,0.420 mmol,,H3BTB-C4H4/NH2,,,0.050 mmol,,,,,,,DEF,,,10 mL,,,100.0,48.0,1,1,O=C(O)C=1C=CC(=CC1)C2=CC(=CC(=C2)C=3C=CC(C(=O)O)=C4C=CC=CC34)C=5C=CC(C(=O)O)=C(N)C5,,,3.0,,,0.0,,,0.0,,,0.0,,,O=CN(CC)CC,S,8.95402867,,,,,,,,,,,,,503.1368873919999,,,0.05,,,0.42,,89.5402867,,,,
Zn(NO3)2·6H2O,,0.840 mmol,,H3BTB-F2,,,0.10 mmol,,,,,,,DEF,,,10 mL,,,85.0,48.0,1,1,O=C(O)C1=C(F)C=C(C=C1F)C2=CC(=CC(=C2)C=3C=C(F)C(C(=O)O)=C(F)C3)C4=CC(F)=C(C(=O)O)C(F)=C4,,,3.0,,,0.0,,,0.0,,,0.0,,,O=CN(CC)CC,S,8.95402867,,,,,,,,,,,,,546.053807424,,,0.1,,,0.84,,89.5402867,,,,
Zn(NO3)2·6H2O,,0.840 mmol,,H3BTB-mNH2,,,0.10 mmol,,,,,,,DMF,,,10 mL,,,85.0,48.0,1,1,O=C(OC)C=1C=CC(=C(N)C1)C2=CC(=CC(=C2)C=3C=CC(=CC3N)C(=O)OC)C=4C=CC(=CC4N)C(=O)OC,,,3.0,,,0.0,,,0.0,,,0.0,,,O=CN(C)C,S,12.92242441,,,,,,,,,,,,,525.1899855839999,,,0.1,,,0.84,,129.2242441,,,,
Zn(NO3)2·6H2O,,0.672 mmol,,H3BTB-mNH2,,,0.090 mmol,,,,,,,DEF,MeOH,,15 mL,1.5 mL,,95.0,24.0,1,1,O=C(OC)C=1C=CC(=C(N)C1)C2=CC(=CC(=C2)C=3C=CC(=CC3N)C(=O)OC)C=4C=CC(=CC4N)C(=O)OC,,,3.0,,,0.0,,,0.0,,,0.0,,,O=CN(CC)CC,S,8.95402867,OC,S,25.28089888,,,,,,,,,,525.1899855839999,,,0.09,,,0.672,,134.31043004999998,37.92134832,,,
Zn(NO3)2·6H2O,,0.840 mmol,,H3BTB,H3BTB-NH2,,0.05 mmol,0.05 mmol,,,,,,DEF,,,10 mL,,,100.0,24.0,1,1,O=C(O)C=1C=CC(=CC1)C2=CC(=CC(=C2)C=3C=CC(=CC3)C(=O)O)C=4C=CC(=CC4)C(=O)O,O=C(O)C1=CC=C(C=C1N)C2=CC(=CC(=C2)C=3C=CC(C(=O)O)=C(N)C3)C4=CC=C(C(=O)O)C(N)=C4,,3.0,3.0,,0.0,0.0,,0.0,0.0,,0.0,0.0,,O=CN(CC)CC,S,8.95402867,,,,,,,,,,,,,438.1103382959999,483.143035392,,0.05,0.05,,0.84,,89.5402867,,,,
Zn(NO3)2·6H2O,,0.840 mmol,,H3BTB,H3BTB-F2,,0.03 mmol,0.07 mmol,,,,,,DEF,,,10 mL,,,100.0,24.0,1,1,O=C(O)C=1C=CC(=CC1)C2=CC(=CC(=C2)C=3C=CC(=CC3)C(=O)O)C=4C=CC(=CC4)C(=O)O,O=C(O)C1=C(F)C=C(C=C1F)C2=CC(=CC(=C2)C=3C=C(F)C(C(=O)O)=C(F)C3)C4=CC(F)=C(C(=O)O)C(F)=C4,,3.0,3.0,,0.0,0.0,,0.0,0.0,,0.0,0.0,,O=CN(CC)CC,S,8.95402867,,,,,,,,,,,,,438.1103382959999,546.053807424,,0.03,0.07,,0.84,,89.5402867,,,,
Zn(NO3)2·6H2O,,0.840 mmol,,H3BTB,H3BTB-NH2,H3BTB-C4H4,0.33 mmol,0.33 mmol,0.33 mmol,,,,,DEF,,,10 mL,,,100.0,24.0,1,1,O=C(O)C=1C=CC(=CC1)C2=CC(=CC(=C2)C=3C=CC(=CC3)C(=O)O)C=4C=CC(=CC4)C(=O)O,O=C(O)C1=CC=C(C=C1N)C2=CC(=CC(=C2)C=3C=CC(C(=O)O)=C(N)C3)C4=CC=C(C(=O)O)C(N)=C4,O=C(O)C=1C=CC(C2=CC(=CC(=C2)C=3C=CC(C(=O)O)=C4C=CC=CC34)C=5C=CC(C(=O)O)=C6C=CC=CC56)=C7C=CC=CC17,3.0,3.0,3.0,0.0,0.0,0.0,0.0,0.0,0.0,0.0,0.0,0.0,O=CN(CC)CC,S,8.95402867,,,,,,,,,,,,,438.1103382959999,483.143035392,588.157288488,0.33,0.33,0.33,0.84,,89.5402867,,,,
Zn(NO3)2·6H2O,,0.25 mmol,,H3BTE,,,0.015 mmol,,,,,,,DMF,NMP,,2.0 mL,2.0 mL,,85.0,96.0,1,1,O=C(O)C1=CC=C(C#CC=2C=C(C#CC3=CC=C(C=C3)C(=O)O)C=C(C#CC4=CC=C(C=C4)C(=O)O)C2)C=C1,,,3.0,,,0.0,,,0.0,,,0.0,,,O=CN(C)C,S,12.92242441,O=C1N(C)CCC1,S,10.36013316,,,,,,,,,,510.1103382959999,,,0.015,,,0.25,,25.84484882,20.72026632,,,
Zn(NO3)2·6H2O,,0.33 mmol,,H3BBC,,,0.033 mmol,,,,,,,DEF,NMP,,4.0 mL,4.0 mL,,85.0,24.0,1,1,O=C(O)C=1C=CC(=CC1)C2=CC=C(C=C2)C3=CC(=CC(=C3)C=4C=CC(=CC4)C=5C=CC(=CC5)C(=O)O)C=6C=CC(=CC6)C=7C=CC(=CC7)C(=O)O,,,3.0,,,0.0,,,0.0,,,0.0,,,O=CN(CC)CC,S,8.95402867,O=C1N(C)CCC1,S,10.36013316,,,,,,,,,,666.20423868,,,0.033,,,0.33,,35.81611468,41.44053264,,,
Zn(NO3)2·6H2O,,3.19 mmol,,H3BBC,,,0.30 mmol,,,,,,,DEF,NMP,,80 mL,80 mL,,82.0,48.0,1,1,O=C(O)C=1C=CC(=CC1)C2=CC=C(C=C2)C3=CC(=CC(=C3)C=4C=CC(=CC4)C=5C=CC(=CC5)C(=O)O)C=6C=CC(=CC6)C=7C=CC(=CC7)C(=O)O,,,3.0,,,0.0,,,0.0,,,0.0,,,O=CN(CC)CC,S,8.95402867,O=C1N(C)CCC1,S,10.36013316,,,,,,,,,,666.20423868,,,0.3,,,3.19,,716.3222936,828.8106528000001,,,
Zn(NO3)2·6H2O,,0.14 mmol,,H3BTB,H2NDC,,0.029 mmol,0.049 mmol,,,,,,DMF,EtOH,,3.0 mL,0.3 mL,,95.0,24.0,1,1,O=C(O)C=1C=CC(=CC1)C2=CC(=CC(=C2)C=3C=CC(=CC3)C(=O)O)C=4C=CC(=CC4)C(=O)O,O=C(O)C=1C=CC2=CC(=CC=C2C1)C(=O)O,,3.0,2.0,,0.0,0.0,,0.0,0.0,,0.0,0.0,,O=CN(C)C,S,12.92242441,OCC,S,17.12611244,,,,,,,,,,438.1103382959999,216.042258736,,0.029,0.049,,0.14,,38.76727323,5.137833732,,,
Zn(NO3)2·6H2O,,0.14 mmol,,H3BTE,H2BPDC,,0.016 mmol,0.065 mmol,,,,,,DMF,NMP,,5.0 mL,5.0 mL,,95.0,72.0,1,1,O=C(O)C1=CC=C(C#CC=2C=C(C#CC3=CC=C(C=C3)C(=O)O)C=C(C#CC4=CC=C(C=C4)C(=O)O)C2)C=C1,O=C(O)C=1C=CC(=CC1)C2=CC=C(C=C2)C(=O)O,,3.0,2.0,,0.0,0.0,,0.0,0.0,,0.0,0.0,,O=CN(C)C,S,12.92242441,O=C1N(C)CCC1,S,10.36013316,,,,,,,,,,510.1103382959999,242.0579088,,0.016,0.065,,0.14,,64.61212205,51.8006658,,,
Cu(NO3)2·5H2O,,0.258 mmol,,H3BTB,,,0.048 mmol,,,pyridine,,0.4 mL,,DMF,NMP,,5.0 mL,5.0 mL,,85.0,48.0,1,1,O=C(O)C=1C=CC(=CC1)C2=CC(=CC(=C2)C=3C=CC(=CC3)C(=O)O)C=4C=CC(=CC4)C(=O)O,,,3.0,,,0.0,,,0.0,,,0.0,,,O=CN(C)C,S,12.92242441,O=C1N(C)CCC1,S,10.36013316,,,,N=1C=CC=CC1,B,12.42376738,,,,438.1103382959999,,,0.048,,,0.258,,64.61212205,51.8006658,,4.969506952,
Cu(NO3)2·5H2O,,0.33 mmol,,H3TAPB,,,0.033 mmol,,,pyridine,,0.4 mL,,DMF,NMP,,5.0 mL,5.0 mL,,85.0,48.0,1,1,O=C(O)C=1C=CC(=CC1)C=2C=CC(=CC2)C=3N=C(N=C(N3)C=4C=CC(=CC4)C=5C=CC(=CC5)C(=O)O)C=6C=CC(=CC6)C=7C=CC(=CC7)C(=O)O,,,3.0,,,3.0,,,0.0,,,0.0,,,O=CN(C)C,S,12.92242441,O=C1N(C)CCC1,S,10.36013316,,,,N=1C=CC=CC1,B,12.42376738,,,,669.189985584,,,0.033,,,0.33,,64.61212205,51.8006658,,4.969506952,
Cu(NO3)2·5H2O,,0.143 mmol,,H3BBC,,,0.046 mmol,,,,,,,DMF,NMP,,5.0 mL,5.0 mL,,85.0,48.0,1,1,O=C(O)C=1C=CC(=CC1)C2=CC=C(C=C2)C3=CC(=CC(=C3)C=4C=CC(=CC4)C=5C=CC(=CC5)C(=O)O)C=6C=CC(=CC6)C=7C=CC(=CC7)C(=O)O,,,3.0,,,0.0,,,0.0,,,0.0,,,O=CN(C)C,S,12.92242441,O=C1N(C)CCC1,S,10.36013316,,,,,,,,,,666.20423868,,,0.046,,,0.143,,64.61212205,51.8006658,,,
VCl3,,20.3 mmol,,H4BPTC,,,3.4 mmol,,,1% HCl,,2 mL,,H2O,,,80 mL,,,210.0,72.0,1,0,O=C(O)C1=CC=C(C=C1C(=O)O)C=2C=CC(C(=O)O)=C(C2)C(=O)O,,,4.0,,,0.0,,,0.0,,,0.0,,,O,S,55.65649279,,,,,,,Cl,A,30.06582556,,,,330.03756727999996,,,3.4,,,20.3,,4452.5194232,,,0.6013165112000001,
CrCl3·6H2O,,10.6 mmol,,H4BPTC,,,2.1 mmol,,,1% HCl,,15 mL,,H2O,,,100 mL,,,210.0,72.0,1,0,O=C(O)C1=CC=C(C=C1C(=O)O)C=2C=CC(C(=O)O)=C(C2)C(=O)O,,,4.0,,,0.0,,,0.0,,,0.0,,,O,S,55.65649279,,,,,,,Cl,A,30.06582556,,,,330.03756727999996,,,2.1,,,10.6,,5565.649279,,,4.5098738339999995,
FeCl3,,11.8 mmol,,H4BPTC,,,3.0 mmol,,,36.5% HCl,,3 mL,,DMF,,,80 mL,,,120.0,72.0,1,0,O=C(O)C1=CC=C(C=C1C(=O)O)C=2C=CC(C(=O)O)=C(C2)C(=O)O,,,4.0,,,0.0,,,0.0,,,0.0,,,O=CN(C)C,S,12.92242441,,,,,,,Cl,A,30.06582556,,,,330.03756727999996,,,3.0,,,11.8,,1033.7939528,,,32.9220789882,
In(NO3)3,,10.4 mmol,,H4BPTC,,,3.4 mmol,,,70% HNO3,,2.5 mL,,MeCN,DMF,,25 mL,75 mL,,90.0,48.0,1,0,O=C(O)C1=CC=C(C=C1C(=O)O)C=2C=CC(C(=O)O)=C(C2)C(=O)O,,,4.0,,,0.0,,,0.0,,,0.0,,,N#CC,S,19.18270402,O=CN(C)C,S,12.92242441,,,,O=N(=O)O,A,24.59926996,,,,330.03756727999996,,,3.4,,,10.4,,479.5676005,969.18183075,,43.04872243,
Mg(NO3)2·6H2O,,0.31 mmol,,link II,,,0.095 mmol,,,EtOH,H2O,0.5 mL,0.5 mL,DMF,,,7.5 mL,,,120.0,24.0,1,1,O=C(O)C1=CC=C(C=C1O)C=2C=CC(C(=O)O)=C(O)C2,,,2.0,,,0.0,,,0.0,,,2.0,,,O=CN(C)C,S,12.92242441,,,,,,,OCC,S,17.12611244,O,S,55.65649279,274.04773804,,,0.095,,,0.31,,96.918183075,,,8.56305622,27.828246395
Mg(NO3)2·6H2O,,0.62 mmol,,link III,,,0.188 mmol,,,EtOH,H2O,1.0 mL,1.0 mL,DMF,,,15 mL,,,120.0,24.0,1,1,O=C(O)C1=CC=C(C=C1O)C=2C=C(C(=CC2C)C=3C=CC(C(=O)O)=C(O)C3)C,,,2.0,,,0.0,,,0.0,,,2.0,,,O=CN(C)C,S,12.92242441,,,,,,,OCC,S,17.12611244,O,S,55.65649279,378.1103382959999,,,0.188,,,0.62,,193.83636615,,,17.12611244,55.65649279
Mg(NO3)2·6H2O,,0.31 mmol,,link IV,,,0.093 mmol,,,EtOH,H2O,0.5 mL,0.5 mL,DMF,,,7.5 mL,,,120.0,24.0,1,1,O=C(O)C1=CC=C(C=C1O)C=2C=C(C(=CC2C)C=3C=C(C(=CC3C)C=4C=CC(C(=O)O)=C(O)C4)C)C,,,2.0,,,0.0,,,0.0,,,2.0,,,O=CN(C)C,S,12.92242441,,,,,,,OCC,S,17.12611244,O,S,55.65649279,482.1729385519999,,,0.093,,,0.31,,96.918183075,,,8.56305622,27.828246395
Mg(NO3)2·6H2O,,0.313 mmol,,link V,,,0.089 mmol,,,EtOH,H2O,0.5 mL,0.5 mL,DMF,,,7.5 mL,,,120.0,24.0,1,1,O=C(O)C1=CC=C(C=C1O)C=2C=C(C(=CC2C)C=3C=C(C(=CC3C)C=4C=C(C(=CC4C)C=5C=CC(C(=O)O)=C(O)C5)C)C)C,,,2.0,,,0.0,,,0.0,,,2.0,,,O=CN(C)C,S,12.92242441,,,,,,,OCC,S,17.12611244,O,S,55.65649279,586.235538808,,,0.089,,,0.313,,96.918183075,,,8.56305622,27.828246395
Mg(NO3)2·6H2O,,0.313 mmol,,link V-hex,,,0.089 mmol,,,EtOH,H2O,0.5 mL,0.5 mL,DMF,,,7.5 mL,,,120.0,24.0,1,1,O=C(O)C1=CC=C(C=C1O)C=2C=C(C(=CC2C)C=3C=C(C(=CC3CCCCCC)C=4C=C(C(=CC4C)C=5C=CC(C(=O)O)=C(O)C5)C)CCCCCC)C,,,2.0,,,0.0,,,0.0,,,2.0,,,O=CN(C)C,S,12.92242441,,,,,,,OCC,S,17.12611244,O,S,55.65649279,726.3920394480001,,,0.089,,,0.313,,96.918183075,,,8.56305622,27.828246395
Zn(NO3)2·4H2O,,0.403 mmol,,link VI,,,0.114 mmol,,,,,,,DMF,,,10 mL,,,100.0,48.0,1,1,O=C(O)C1=CC=C(C=C1O)C=2C=C(C(=CC2C)C=3C=C(C(=CC3C)C=4C=C(C(=CC4C)C=5C=C(C(=CC5C)C=6C=CC(C(=O)O)=C(O)C6)C)C)C)C,,,2.0,,,0.0,,,0.0,,,2.0,,,O=CN(C)C,S,12.92242441,,,,,,,,,,,,,690.2981390640001,,,0.114,,,0.403,,129.2242441,,,,
Mg(NO3)2·6H2O,,0.375 mmol,,link VII,,,0.107 mmol,,,EtOH,H2O,0.5 mL,0.5 mL,DMF,,,9.0 mL,,,120.0,24.0,1,1,O=C(O)C1=CC=C(C=C1O)C=2C=C(C(=CC2C)C=3C=C(C(=CC3C)C=4C=C(C(=CC4CCCCCC)C=5C=C(C(=CC5C)C=6C=C(C(=CC6C)C=7C=CC(C(=O)O)=C(O)C7)C)C)CCCCCC)C)C,,,2.0,,,0.0,,,0.0,,,2.0,,,O=CN(C)C,S,12.92242441,,,,,,,OCC,S,17.12611244,O,S,55.65649279,934.51723996,,,0.107,,,0.375,,116.30181969,,,8.56305622,27.828246395
Mg(NO3)2·6H2O,,0.375 mmol,,link VII-oeg,,,0.117 mmol,,,EtOH,H2O,0.6 mL,0.6 mL,DMF,,,9.0 mL,,,120.0,24.0,1,1,O=C(O)C1=CC=C(C=C1O)C=2C=C(C(=CC2C)C=3C=C(C(=CC3C)C=4C=C(OCCOCCOCCOC)C(=CC4OCCOCCOCCOC)C=5C=C(C(=CC5C)C=6C=C(C(=CC6C)C=7C=CC(C(=O)O)=C(O)C7)C)C)C)C,,,2.0,,,0.0,,,0.0,,,2.0,,,O=CN(C)C,S,12.92242441,,,,,,,OCC,S,17.12611244,O,S,55.65649279,1090.507857048,,,0.117,,,0.375,,116.30181969,,,10.275667464,33.393895674
Mg(NO3)2·6H2O,,0.375 mmol,,link IX,,,0.107 mmol,,,EtOH,H2O,0.5 mL,0.5 mL,DMF,,,9.0 mL,,,130.0,24.0,1,1,O=C(O)C1=CC=C(C=C1O)C=2C=C(C(=CC2C)C=3C=C(C(=CC3C)C=4C=C(C(=CC4C)C=5C=C(C(=CC5CCCCCC)C=6C=C(C(=CC6C)C=7C=C(C(=CC7C)C=8C=C(C(=CC8C)C=9C=CC(C(=O)O)=C(O)C9)C)C)C)CCCCCC)C)C)C,,,2.0,,,0.0,,,0.0,,,2.0,,,O=CN(C)C,S,12.92242441,,,,,,,OCC,S,17.12611244,O,S,55.65649279,1142.642440472,,,0.107,,,0.375,,116.30181969,,,8.56305622,27.828246395
MgCl2,,0.063 mmol,,link XI,,,0.0074 mmol,,,,,,,DMF,,,3 mL,,,130.0,24.0,1,1,O=C(O)C1=CC=C(C=C1O)C=2C=C(C(=CC2C)C=3C=C(C(=CC3C)C=4C=C(C(=CC4CCCCCC)C=5C=C(C(=CC5C)C=6C=C(C(=CC6C)C=7C=C(C(=CC7C)C=8C=C(C(=CC8CCCCCC)C=9C=C(C(=CC9C)C=%10C=C(C(=CC%10C)C=%11C=CC(C(=O)O)=C(O)C%11)C)C)CCCCCC)C)C)C)CCCCCC)C)C,,,2.0,,,0.0,,,0.0,,,2.0,,,O=CN(C)C,S,12.92242441,,,,,,,,,,,,,1490.9241416239995,,,0.0074,,,0.063,,38.76727323,,,,
ZrOCl2·8H2O,,0.037 mmol,,tetrakis(4-carboxyphenyl)porphyrin,,,0.037 mmol,,,acetic acid,,2.5 mL,,DMF,,,10 mL,,,65.0,72.0,1,0,O=C(O)C=1C=CC(=CC1)C=2C3=NC(C=C3)=C(C4=CC=C(C=C4)C(=O)O)C5=CC=C(N5)C(=C6N=C(C=C6)C(C7=CC=C(C=C7)C(=O)O)=C8C=CC2N8)C=9C=CC(=CC9)C(=O)O,,,4.0,,,0.0,,,0.0,,,0.0,,,O=CN(C)C,S,12.92242441,,,,,,,O=C(O)C,A,17.39550375,,,,790.2063639200002,,,0.037,,,0.037,,129.2242441,,,43.488759375,
ZrOCl2·8H2O,,0.037 mmol,,Cu(II) meso-tetra(4-carboxyphenyl)porphyrin,,,0.037 mmol,,,acetic acid,,2.5 mL,,DMF,,,10 mL,,,65.0,72.0,1,0,O=C(O)C=1C=CC(=CC1)C=2C3=NC(C=C3)=C(C4=CC=C(C=C4)C(=O)O)C5=CC=C(N5)C(=C6N=C(C=C6)C(C7=CC=C(C=C7)C(=O)O)=C8C=CC2N8)C=9C=CC(=CC9)C(=O)O,,,4.0,,,0.0,,,0.0,,,0.0,,,O=CN(C)C,S,12.92242441,,,,,,,O=C(O)C,A,17.39550375,,,,790.2063639200002,,,0.037,,,0.037,,129.2242441,,,43.488759375,
ZrCl4,,0.024 mmol,,H4-XF,,,0.024 mmol,,,acetic acid,,2 mL,,DMF,,,10 mL,,,120.0,48.0,1,1,O=C(O)C1=CC=C(C#CC=2C=C(C=CC3=CC=C(C=C3)C(=O)O)C(C#CC4=CC=C(C=C4)C(=O)O)=CC2C=CC5=CC=C(C=C5)C(=O)O)C=C1,,,4.0,,,0.0,,,0.0,,,0.0,,,O=CN(C)C,S,12.92242441,,,,,,,O=C(O)C,A,17.39550375,,,,658.1627677920001,,,0.024,,,0.024,,129.2242441,,,34.7910075,
ZrOCl2·8H2O,,0.111 mmol,,tetrakis(4-carboxyphenyl)porphyrin,,,0.037 mmol,,,formic acid,,7 mL,,DMF,,,10 mL,,,130.0,72.0,1,1,O=C(O)C=1C=CC(=CC1)C=2C3=NC(C=C3)=C(C4=CC=C(C=C4)C(=O)O)C5=CC=C(N5)C(=C6N=C(C=C6)C(C7=CC=C(C=C7)C(=O)O)=C8C=CC2N8)C=9C=CC(=CC9)C(=O)O,,,4.0,,,0.0,,,0.0,,,0.0,,,O=CN(C)C,S,12.92242441,,,,,,,O=CO,A,26.50445362,,,,790.2063639200002,,,0.037,,,0.111,,129.2242441,,,185.53117534,
ZrOCl2·8H2O,,0.111 mmol,,Fe(III) meso-tetra(4-carboxyphenyl)porphyrin chloride,,,0.037 mmol,,,formic acid,,5 mL,,DMF,,,10 mL,,,130.0,72.0,1,1,O=C(O)C=1C=CC(=CC1)C=2C3=NC(C=C3)=C(C4=CC=C(C=C4)C(=O)O)C5=CC=C(N5)C(=C6N=C(C=C6)C(C7=CC=C(C=C7)C(=O)O)=C8C=CC2N8)C=9C=CC(=CC9)C(=O)O,,,4.0,,,0.0,,,0.0,,,0.0,,,O=CN(C)C,S,12.92242441,,,,,,,O=CO,A,26.50445362,,,,790.2063639200002,,,0.037,,,0.111,,129.2242441,,,132.5222681,
ZrOCl2·8H2O,,0.111 mmol,,Cu(II) meso-tetra(4-carboxyphenyl)porphyrin,,,0.037 mmol,,,formic acid,,6 mL,,DMF,,,10 mL,,,130.0,72.0,1,1,O=C(O)C=1C=CC(=CC1)C=2C3=NC(C=C3)=C(C4=CC=C(C=C4)C(=O)O)C5=CC=C(N5)C(=C6N=C(C=C6)C(C7=CC=C(C=C7)C(=O)O)=C8C=CC2N8)C=9C=CC(=CC9)C(=O)O,,,4.0,,,0.0,,,0.0,,,0.0,,,O=CN(C)C,S,12.92242441,,,,,,,O=CO,A,26.50445362,,,,790.2063639200002,,,0.037,,,0.111,,129.2242441,,,159.02672172,
ZrOCl2·8H2O,,0.70 mmol,,fumaric acid,,,0.70 mmol,,,formic acid,,5.3 mL,,DMF,,,35 mL,,,120.0,24.0,1,1,O=C(O)C=CC(=O)O,,,2.0,,,0.0,,,0.0,,,0.0,,,O=CN(C)C,S,12.92242441,,,,,,,O=CO,A,26.50445362,,,,116.010958608,,,0.7,,,0.7,,452.28485435,,,140.473604186,
ZrOCl2·8H2O,,50 mmol,,fumaric acid,,,50 mmol,,,formic acid,,70 mL,,DMF,,,200 mL,,,130.0,6.0,1,0,O=C(O)C=CC(=O)O,,,2.0,,,0.0,,,0.0,,,0.0,,,O=CN(C)C,S,12.92242441,,,,,,,O=CO,A,26.50445362,,,,116.010958608,,,50.0,,,50.0,,2584.4848819999997,,,1855.3117534,
ZrOCl2·8H2O,,1.3 mmol,,H2PZDC,,,1.5 mmol,,,formic acid,,35 mL,,DMF,,,50 mL,,,130.0,72.0,1,1,O=C(O)C1=NNC(=C1)C(=O)O.O,,,2.0,,,0.0,,,0.0,,,0.0,,,O=CN(C)C,S,12.92242441,,,,,,,O=CO,A,26.50445362,,,,174.027671292,,,1.5,,,1.3,,646.1212204999999,,,927.6558767,
ZrOCl2·8H2O,,0.10 mmol,,H2NDC-(OH)2,,,0.050 mmol,,,formic acid,,2 mL,,DMF,,,10 mL,,,120.0,24.0,1,0,O=C(O)C=1C=CC2=C(O)C(=CC=C2C1O)C(=O)O,,,2.0,,,0.0,,,0.0,,,2.0,,,O=CN(C)C,S,12.92242441,,,,,,,O=CO,A,26.50445362,,,,248.032087976,,,0.05,,,0.1,,129.2242441,,,53.00890724,
ZrOCl2·8H2O,,0.10 mmol,,H2BPDC-(OH)2,,,0.050 mmol,,,formic acid,,2 mL,,DMF,,,10 mL,,,120.0,48.0,1,1,O=C(O)C1=CC=C(C=C1O)C=2C=CC(C(=O)O)=C(O)C2,,,2.0,,,0.0,,,0.0,,,2.0,,,O=CN(C)C,S,12.92242441,,,,,,,O=CO,A,26.50445362,,,,274.04773804,,,0.05,,,0.1,,129.2242441,,,53.00890724,
ZrOCl2·8H2O,,0.50 mmol,,H3BTC,,,0.50 mmol,,,formic acid,,20 mL,,DMF,,,20 mL,,,100.0,168.0,1,1,O=C(O)C=1C=C(C=C(C1)C(=O)O)C(=O)O,,,3.0,,,0.0,,,0.0,,,0.0,,,O=CN(C)C,S,12.92242441,,,,,,,O=CO,A,26.50445362,,,,210.016437912,,,0.5,,,0.5,,258.4484882,,,530.0890724,
ZrOCl2·8H2O,,1.0 mmol,,H4MTB,,,0.25 mmol,,,formic acid,,25 mL,,DMF,,,40 mL,,,130.0,48.0,1,1,O=C(O)C1=CC=C(C=C1)C(C2=CC=C(C=C2)C(=O)O)(C3=CC=C(C=C3)C(=O)O)C4=CC=C(C=C4)C(=O)O,,,4.0,,,0.0,,,0.0,,,0.0,,,O=CN(C)C,S,12.92242441,,,,,,,O=CO,A,26.50445362,,,,496.1158175999999,,,0.25,,,1.0,,516.8969764,,,662.6113405,
ZrOCl2·8H2O,,0.2 mmol,,H4MTB,,,0.1 mmol,,,formic acid,,6 mL,,DMF,,,10 mL,,,130.0,24.0,1,1,O=C(O)C1=CC=C(C=C1)C(C2=CC=C(C=C2)C(=O)O)(C3=CC=C(C=C3)C(=O)O)C4=CC=C(C=C4)C(=O)O,,,4.0,,,0.0,,,0.0,,,0.0,,,O=CN(C)C,S,12.92242441,,,,,,,O=CO,A,26.50445362,,,,496.1158175999999,,,0.1,,,0.2,,129.2242441,,,159.02672172,
ZrOCl2·8H2O,,0.20 mmol,,H2BDC-(OH)2,,,0.20 mmol,,,formic acid,,4 mL,,DMF,,,10 mL,,,120.0,24.0,1,0,O=C(O)C1=CC(O)=C(C=C1O)C(=O)O,,,2.0,,,0.0,,,0.0,,,2.0,,,O=CN(C)C,S,12.92242441,,,,,,,O=CO,A,26.50445362,,,,198.016437912,,,0.2,,,0.2,,129.2242441,,,106.01781448,
ZrOCl2·8H2O,,0.60 mmol,,H2TDC,,,0.40 mmol,,,formic acid,,11 mL,,DMF,,,20 mL,,,130.0,72.0,1,1,O=C(O)C=1SC(=CC1)C(=O)O,,,2.0,,,0.0,,,0.0,,,0.0,,,O=CN(C)C,S,12.92242441,,,,,,,O=CO,A,26.50445362,,,,171.983029608,,,0.4,,,0.6,,258.4484882,,,291.54898982,
ZrCl4,,0.30 mmol,,H4TBAPy,,,0.06 mmol,,,benzoic acid,,22 mmol,,DEF,,,8 mL,,,120.0,48.0,1,1,O=C(O)C1=CC=C(C=C1)C2=CC(C=3C=CC(=CC3)C(=O)O)=C4C=CC=5C(=CC(C6=CC=C(C=C6)C(=O)O)=C7C=CC2=C4C75)C8=CC=C(C=C8)C(=O)O,,,4.0,,,0.0,,,0.0,,,0.0,,,O=CN(CC)CC,S,8.95402867,,,,,,,O=C(O)C=1C=CC=CC1,A,8.188666885,,,,682.1627677920001,,,0.06,,,0.3,,71.63222936,,,22.0,
ZrCl4,,0.30 mmol,,H4TBAPy,,,0.06 mmol,,,benzoic acid,,22 mmol,,DMF,,,8 mL,,,120.0,48.0,1,0,O=C(O)C1=CC=C(C=C1)C2=CC(C=3C=CC(=CC3)C(=O)O)=C4C=CC=5C(=CC(C6=CC=C(C=C6)C(=O)O)=C7C=CC2=C4C75)C8=CC=C(C=C8)C(=O)O,,,4.0,,,0.0,,,0.0,,,0.0,,,O=CN(C)C,S,12.92242441,,,,,,,O=C(O)C=1C=CC=CC1,A,8.188666885,,,,682.1627677920001,,,0.06,,,0.3,,103.37939528,,,22.0,
ZrOCl2·8H2O,,0.30 mmol,,Py-XP,,,0.06 mmol,,,benzoic acid,,22 mmol,,DMF,,,8 mL,,,120.0,48.0,1,1,O=C(O)C1=CC=C(C=C1)C2=CC(=C(C=C2C)C3=CC(=C4C=CC5=C(C=C(C6=CC=C3C4=C65)C=7C=C(C(=CC7C)C8=CC=C(C=C8)C(=O)O)C)C=9C=C(C(=CC9C)C%10=CC=C(C=C%10)C(=O)O)C)C=%11C=C(C(=CC%11C)C%12=CC=C(C=C%12)C(=O)O)C)C,,,4.0,,,0.0,,,0.0,,,0.0,,,O=CN(C)C,S,12.92242441,,,,,,,O=C(O)C=1C=CC=CC1,A,8.188666885,,,,1098.4131688160005,,,0.06,,,0.3,,103.37939528,,,22.0,
ZrCl4,,0.16 mmol,,Por-PP,,,0.054 mmol,,,benzoic acid,,5.5 mmol,,DEF,,,4 mL,,,120.0,72.0,1,1,O=C(O)C=1C=CC(=CC1)C=2C=CC(=CC2)C3=C4N=C(C=C4)C(C5=CC=C(C=C5)C6=CC=C(C=C6)C(=O)O)=C7C=CC(N7)=C(C8=NC(C=C8)=C(C9=CC=C(C=C9)C%10=CC=C(C=C%10)C(=O)O)C%11=CC=C3N%11)C=%12C=CC(=CC%12)C=%13C=CC(=CC%13)C(=O)O,,,4.0,,,0.0,,,0.0,,,0.0,,,O=CN(CC)CC,S,8.95402867,,,,,,,O=C(O)C=1C=CC=CC1,A,8.188666885,,,,1094.3315644319998,,,0.054,,,0.16,,35.81611468,,,5.5,
ZrOCl2·8H2O,,0.03 mmol,,Py-PTP,,,0.023 mmol,,,benzoic acid,,8.92 mmol,,DMF,,,20 mL,,,120.0,24.0,1,0,O=C(O)C1=CC=C(C#CC2=CC=C(C=C2)C3=CC(C=4C=CC(C#CC5=CC=C(C=C5)C(=O)O)=CC4)=C6C=CC=7C(=CC(C8=CC=C(C#CC9=CC=C(C=C9)C(=O)O)C=C8)=C%10C=CC3=C6C%107)C%11=CC=C(C#CC%12=CC=C(C=C%12)C(=O)O)C=C%11)C=C1,,,4.0,,,0.0,,,0.0,,,0.0,,,O=CN(C)C,S,12.92242441,,,,,,,O=C(O)C=1C=CC=CC1,A,8.188666885,,,,1082.287968304,,,0.023,,,0.03,,258.4484882,,,8.92,
ZrOCl2·8H2O,,0.01 mmol,,Py-PTP,,,10 mg,,,benzoic acid,,3.57 mmol,,DEF,,,5 mL,,,100.0,24.0,1,1,O=C(O)C1=CC=C(C#CC2=CC=C(C=C2)C3=CC(C=4C=CC(C#CC5=CC=C(C=C5)C(=O)O)=CC4)=C6C=CC=7C(=CC(C8=CC=C(C#CC9=CC=C(C=C9)C(=O)O)C=C8)=C%10C=CC3=C6C%107)C%11=CC=C(C#CC%12=CC=C(C=C%12)C(=O)O)C=C%11)C=C1,,,4.0,,,0.0,,,0.0,,,0.0,,,O=CN(CC)CC,S,8.95402867,,,,,,,O=C(O)C=1C=CC=CC1,A,8.188666885,,,,1082.287968304,,,0.0092396850864659,,,0.01,,44.77014335,,,3.57,
ZrOCl2·8H2O,,0.05 mmol,,Por-PTP,,,0.01 mmol,,,benzoic acid,,4.9 mmol,,DMF,,,8 mL,,,120.0,48.0,1,1,O=C(O)C1=CC=C(C#CC=2C=CC(=CC2)C=3C4=NC(C=C4)=C(C5=CC=C(C#CC6=CC=C(C=C6)C(=O)O)C=C5)C7=CC=C(N7)C(=C8N=C(C=C8)C(C9=CC=C(C#CC%10=CC=C(C=C%10)C(=O)O)C=C9)=C%11C=CC3N%11)C=%12C=CC(C#CC%13=CC=C(C=C%13)C(=O)O)=CC%12)C=C1,,,4.0,,,0.0,,,0.0,,,0.0,,,O=CN(C)C,S,12.92242441,,,,,,,O=C(O)C=1C=CC=CC1,A,8.188666885,,,,1190.3315644319996,,,0.01,,,0.05,,103.37939528,,,4.9,
Zn(CH3COO)2,,0.775 mmol,,BDC,,,0.304 mmol,,,,,,,DMF,,,9 mL,,,120.0,0.0042,3,0,O=C(O)C1=CC=C(C=C1)C(=O)O,,,2.0,,,0.0,,,0.0,,,0.0,,,O=CN(C)C,S,12.92242441,,,,,,,,,,,,,166.026608672,,,0.304,,,0.775,,116.30181969,,,,
Zn(CH3COO)2,,0.775 mmol,,BDC,NH2-BDC,,0.152 mmol,0.152 mmol,,,,,,DMF,,,9 mL,,,120.0,0.0042,3,0,O=C(O)C1=CC=C(C=C1)C(=O)O,O=C(O)C1=CC=C(C(=O)O)C(N)=C1,,2.0,2.0,,0.0,0.0,,0.0,0.0,,0.0,0.0,,O=CN(C)C,S,12.92242441,,,,,,,,,,,,,166.026608672,181.037507704,,0.152,0.152,,0.775,,116.30181969,,,,
Zn(CH3COO)2,,0.775 mmol,,BDC,Br-BDC,,0.152 mmol,0.152 mmol,,,,,,DMF,,,9 mL,,,120.0,0.0042,3,0,O=C(O)C1=CC=C(C=C1)C(=O)O,O=C(O)C1=CC=C(C(=O)O)C(Br)=C1,,2.0,2.0,,0.0,0.0,,0.0,0.0,,0.0,0.0,,O=CN(C)C,S,12.92242441,,,,,,,,,,,,,166.026608672,243.93712074,,0.152,0.152,,0.775,,116.30181969,,,,
Zn(CH3COO)2,,0.775 mmol,,BDC,(Cl)2-BDC,,0.152 mmol,0.152 mmol,,,,,,DMF,,,9 mL,,,120.0,0.0042,3,0,O=C(O)C1=CC=C(C=C1)C(=O)O,O=C(O)C1=CC(Cl)=C(C=C1Cl)C(=O)O,,2.0,2.0,,0.0,0.0,,0.0,0.0,,0.0,0.0,,O=CN(C)C,S,12.92242441,,,,,,,,,,,,,166.026608672,233.948663968,,0.152,0.152,,0.775,,116.30181969,,,,
Zn(CH3COO)2,,0.775 mmol,,BDC,NO2-BDC,,0.152 mmol,0.152 mmol,,,,,,DMF,,,9 mL,,,120.0,0.0042,3,0,O=C(O)C1=CC=C(C=C1)C(=O)O,O=C(O)C1=CC=C(C(=O)O)C(=C1)N(=O)=O,,2.0,2.0,,0.0,0.0,,0.0,0.0,,0.0,0.0,,O=CN(C)C,S,12.92242441,,,,,,,,,,,,,166.026608672,211.01168688,,0.152,0.152,,0.775,,116.30181969,,,,
Zn(CH3COO)2,,0.775 mmol,,BDC,C4H4-BDC,,0.152 mmol,0.152 mmol,,,,,,DMF,,,9 mL,,,120.0,0.0042,3,0,O=C(O)C1=CC=C(C=C1)C(=O)O,O=C(O)C1=CC=C(C(=O)O)C=2C=CC=CC12,,2.0,2.0,,0.0,0.0,,0.0,0.0,,0.0,0.0,,O=CN(C)C,S,12.92242441,,,,,,,,,,,,,166.026608672,216.042258736,,0.152,0.152,,0.775,,116.30181969,,,,
Zn(CH3COO)2,,0.775 mmol,,BDC,NH2-BDC,Br-BDC,0.0988 mmol,0.0988 mmol,0.0988 mmol,,,,,DMF,,,9 mL,,,120.0,0.0042,3,0,O=C(O)C1=CC=C(C=C1)C(=O)O,O=C(O)C1=CC=C(C(=O)O)C(N)=C1,O=C(O)C1=CC=C(C(=O)O)C(Br)=C1,2.0,2.0,2.0,0.0,0.0,0.0,0.0,0.0,0.0,0.0,0.0,0.0,O=CN(C)C,S,12.92242441,,,,,,,,,,,,,166.026608672,181.037507704,243.93712074,0.0988,0.0988,0.0988,0.775,,116.30181969,,,,
Co(CH3COO)2·4H2O,,0.775 mmol,,DOT,,,0.3 mmol,,,,,,,EtOH,H2O,DMF,5 mL,5 mL,5 mL,130.0,0.025,3,0,O=C(O)C1=CC(O)=C(C=C1O)C(=O)O,,,2.0,,,0.0,,,0.0,,,2.0,,,OCC,S,17.12611244,O,S,55.65649279,O=CN(C)C,S,12.92242441,,,,,,,198.016437912,,,0.3,,,0.775,,85.6305622,278.28246395,64.61212205,,
Ni(CH3COO)2·4H2O,,0.775 mmol,,DOT,,,0.3 mmol,,,,,,,EtOH,H2O,DMF,5 mL,5 mL,5 mL,130.0,0.0333,3,0,O=C(O)C1=CC(O)=C(C=C1O)C(=O)O,,,2.0,,,0.0,,,0.0,,,2.0,,,OCC,S,17.12611244,O,S,55.65649279,O=CN(C)C,S,12.92242441,,,,,,,198.016437912,,,0.3,,,0.775,,85.6305622,278.28246395,64.61212205,,
ZrCl4,,66.8 mg,,fumaric acid,,,36 mg,,,triethylamine,acetic acid,30 uL,0.69 mL,DMF,,,10 mL,,,85.0,24.0,1,0,O=C(O)C=CC(=O)O,,,2.0,,,0.0,,,0.0,,,0.0,,,O=CN(C)C,S,12.92242441,,,,,,,CCN(CC)CC,B,7.169680798,O=C(O)C,A,17.39550375,116.010958608,,,0.3103155118443911,,,0.286670672045318,,129.2242441,,,0.21509042394,12.002897587499998
ZrCl4,,66.8 mg,,fumaric acid,,,36 mg,,,triethylamine,,30 uL,,DMF,,,10 mL,,,85.0,24.0,1,0,O=C(O)C=CC(=O)O,,,2.0,,,0.0,,,0.0,,,0.0,,,O=CN(C)C,S,12.92242441,,,,,,,CCN(CC)CC,B,7.169680798,,,,116.010958608,,,0.3103155118443911,,,0.286670672045318,,129.2242441,,,0.21509042394,
ZrCl4,,66.8 mg,,BDCH2,,,49.8 mg,,,triethylamine,acetic acid,30 uL,1.38 mL,DMF,,,10 mL,,,85.0,24.0,1,0,O=C(O)C1=CC=C(C=C1)C(=O)O,,,2.0,,,0.0,,,0.0,,,0.0,,,O=CN(C)C,S,12.92242441,,,,,,,CCN(CC)CC,B,7.169680798,O=C(O)C,A,17.39550375,166.026608672,,,0.2999519197454923,,,0.286670672045318,,129.2242441,,,0.21509042394,24.005795174999996
ZrCl4,,18.64 mg,,BPDCH2,,,19.36 mg,,,triethylamine,acetic acid,120 uL,1.38 mL,DMF,,,10 mL,,,85.0,24.0,1,0,O=C(O)C=1C=CC(=CC1)C2=CC=C(C=C2)C(=O)O,,,2.0,,,0.0,,,0.0,,,0.0,,,O=CN(C)C,S,12.92242441,,,,,,,CCN(CC)CC,B,7.169680798,O=C(O)C,A,17.39550375,242.0579088,,,0.0799808611748198,,,0.0799931336365977,,129.2242441,,,0.86036169576,24.005795174999996
ZrCl4,,18.64 mg,,BPYDCH2,,,19.5 mg,,,triethylamine,acetic acid,30 uL,1.38 mL,DMF,,,10 mL,,,85.0,24.0,1,0,O=C(O)C1=CN=C(C=C1)C=2N=CC(=CC2)C(=O)O,,,2.0,,,2.0,,,0.0,,,0.0,,,O=CN(C)C,S,12.92242441,,,,,,,CCN(CC)CC,B,7.169680798,O=C(O)C,A,17.39550375,244.048406736,,,0.0799021811320168,,,0.0799931336365977,,129.2242441,,,0.21509042394,24.005795174999996
ZrOCl2·8H2O,,0.97 mg,,BTCH3,,,0.21 mg,,,,,,,DMF,formic acid,,30 mL,30 mL,,100.0,24.0,1,0,O=C(O)C=1C=C(C=C(C1)C(=O)O)C(=O)O,,,3.0,,,0.0,,,0.0,,,0.0,,,O=CN(C)C,S,12.92242441,O=CO,A,26.50445362,,,,,,,,,,210.016437912,,,0.0009999217303551,,,0.0030101578241263,,387.6727323,795.1336086,,,
Cu(CH3COO)2·H2O,,215 mg,,BTCH3,,,126 mg,,,triethylamine,,0.25 mL,,DMF,EtOH,H2O,18 mL,25 mL,25 mL,25.0,1.0,2,0,O=C(O)C=1C=C(C=C(C1)C(=O)O)C(=O)O,,,3.0,,,0.0,,,0.0,,,0.0,,,O=CN(C)C,S,12.92242441,OCC,S,17.12611244,O,S,55.65649279,CCN(CC)CC,B,7.169680798,,,,210.016437912,,,0.599953038213113,,,1.0768668563822243,,232.60363938,428.152811,1391.41231975,1.7924201995,
Zn(CH3COO)2,,500 mg,,BTBH3,,,125 mg,,,,,,,DMF,,,10 mL,,,120.0,0.0042,3,0,O=C(O)C=1C=CC(=CC1)C2=CC(=CC(=C2)C=3C=CC(=CC3)C(=O)O)C=4C=CC(=CC4)C(=O)O,,,3.0,,,0.0,,,0.0,,,0.0,,,O=CN(C)C,S,12.92242441,,,,,,,,,,,,,438.1103382959999,,,0.2853162527188446,,,2.7252708919266575,,129.2242441,,,,
Zn(NO3)2·6H2O,,37.1 mg,,2-methylimidazole,,,10.3 mg,,,,,,,MeOH,,,10 mL,,,25.0,0.083333,3,1,N=1C=CNC1C,,,0.0,,,2.0,,,0.0,,,0.0,,,OC,S,25.28089888,,,,,,,,,,,,,82.053098192,,,0.1255284715258226,,,0.1247093700233902,,252.8089888,,,,
ZrCl4,,0.2 mmol,,bpdc,,,0.2 mmol,,,benzoic acid,,1.5 g,,DMA,,,12 mL,,,140.0,72.0,1,1,O=C(O)C=1C=CC(=CC1)C2=CC=C(C=C2)C(=O)O,,,2.0,,,0.0,,,0.0,,,0.0,,,O=C(N(C)C)C,S,10.75068871,,,,,,,O=C(O)C=1C=CC=CC1,A,8.188666885,,,,242.0579088,,,0.2,,,0.2,,129.00826452,,,12.2830003275,
ZrCl4,,24 mg,,TPDC-2CH3,,,30 mg,,,benzoic acid,,240 mg,,DMF,,,3.0 mL,,,100.0,48.0,1,1,O=C(O)C=1C=CC(=CC1)C2=CC(=C(C=C2C)C3=CC=C(C=C3)C(=O)O)C,,,2.0,,,0.0,,,0.0,,,0.0,,,O=CN(C)C,S,12.92242441,,,,,,,O=C(O)C=1C=CC=CC1,A,8.188666885,,,,346.12050905599995,,,0.0866750140921184,,,0.1029954510342459,,38.76727323,,,1.9652800523999998,
ZrCl4,,24 mg,,TPDC-4CH3,,,30 mg,,,benzoic acid,,240 mg,,DMF,,,3.0 mL,,,100.0,48.0,1,1,O=C(O)C=1C=CC(=CC1)C2=C(C(=C(C3=CC=C(C=C3)C(=O)O)C(=C2C)C)C)C,,,2.0,,,0.0,,,0.0,,,0.0,,,O=CN(C)C,S,12.92242441,,,,,,,O=C(O)C=1C=CC=CC1,A,8.188666885,,,,374.15180918399994,,,0.080181357576295,,,0.1029954510342459,,38.76727323,,,1.9652800523999998,
ZrCl4,,24 mg,,TPDC-2CH2N3,,,56 mg,,,benzoic acid,,240 mg,,DMF,,,3.0 mL,,,100.0,48.0,1,1,[N-]=[N+]=NCC1=CC(C2=CC=C(C=C2)C(=O)O)=C(C=C1C=3C=CC(=CC3)C(=O)O)CN=[N+]=[N-],,,2.0,,,0.0,,,0.0,,,0.0,,,O=CN(C)C,S,12.92242441,,,,,,,O=C(O)C=1C=CC=CC1,A,8.188666885,,,,428.123302992,,,0.1308034381885688,,,0.1029954510342459,,38.76727323,,,1.9652800523999998,
ZrCl4,,24 mg,,TPDC-4CH2N3,,,56 mg,,,benzoic acid,,240 mg,,DMF,,,3.0 mL,,,100.0,48.0,1,1,[N-]=[N+]=NCC1=C(C=2C=CC(=CC2)C(=O)O)C(=C(C(C3=CC=C(C=C3)C(=O)O)=C1CN=[N+]=[N-])CN=[N+]=[N-])CN=[N+]=[N-],,,2.0,,,0.0,,,0.0,,,0.0,,,O=CN(C)C,S,12.92242441,,,,,,,O=C(O)C=1C=CC=CC1,A,8.188666885,,,,538.1573970560001,,,0.1040587759386919,,,0.1029954510342459,,38.76727323,,,1.9652800523999998,
ZrCl4,,24 mg,,TPDC-2CH3,,,30 mg,,,benzoic acid,,240 mg,,DMF,,,3.0 mL,,,120.0,16.0,1,1,O=C(O)C=1C=CC(=CC1)C2=CC(=C(C=C2C)C3=CC=C(C=C3)C(=O)O)C,,,2.0,,,0.0,,,0.0,,,0.0,,,O=CN(C)C,S,12.92242441,,,,,,,O=C(O)C=1C=CC=CC1,A,8.188666885,,,,346.12050905599995,,,0.0866750140921184,,,0.1029954510342459,,38.76727323,,,1.9652800523999998,
ZrCl4,,24 mg,,TPDC-4CH3,,,30 mg,,,benzoic acid,,240 mg,,DMF,,,3.0 mL,,,120.0,16.0,1,1,O=C(O)C=1C=CC(=CC1)C2=C(C(=C(C3=CC=C(C=C3)C(=O)O)C(=C2C)C)C)C,,,2.0,,,0.0,,,0.0,,,0.0,,,O=CN(C)C,S,12.92242441,,,,,,,O=C(O)C=1C=CC=CC1,A,8.188666885,,,,374.15180918399994,,,0.080181357576295,,,0.1029954510342459,,38.76727323,,,1.9652800523999998,
ZrCl4,,24 mg,,TPDC-2CH2N3,,,56 mg,,,benzoic acid,,240 mg,,DMF,,,3.0 mL,,,120.0,16.0,1,1,[N-]=[N+]=NCC1=CC(C2=CC=C(C=C2)C(=O)O)=C(C=C1C=3C=CC(=CC3)C(=O)O)CN=[N+]=[N-],,,2.0,,,0.0,,,0.0,,,0.0,,,O=CN(C)C,S,12.92242441,,,,,,,O=C(O)C=1C=CC=CC1,A,8.188666885,,,,428.123302992,,,0.1308034381885688,,,0.1029954510342459,,38.76727323,,,1.9652800523999998,
ZrCl4,,24 mg,,TPDC-4CH2N3,,,56 mg,,,benzoic acid,,240 mg,,DMF,,,3.0 mL,,,120.0,16.0,1,1,[N-]=[N+]=NCC1=C(C=2C=CC(=CC2)C(=O)O)C(=C(C(C3=CC=C(C=C3)C(=O)O)=C1CN=[N+]=[N-])CN=[N+]=[N-])CN=[N+]=[N-],,,2.0,,,0.0,,,0.0,,,0.0,,,O=CN(C)C,S,12.92242441,,,,,,,O=C(O)C=1C=CC=CC1,A,8.188666885,,,,538.1573970560001,,,0.1040587759386919,,,0.1029954510342459,,38.76727323,,,1.9652800523999998,
ZrCl4,,24 mg,,TPDC-2CH3,,,30 mg,,,,,,,DMF,,,3.0 mL,,,100.0,48.0,1,0,O=C(O)C=1C=CC(=CC1)C2=CC(=C(C=C2C)C3=CC=C(C=C3)C(=O)O)C,,,2.0,,,0.0,,,0.0,,,0.0,,,O=CN(C)C,S,12.92242441,,,,,,,,,,,,,346.12050905599995,,,0.0866750140921184,,,0.1029954510342459,,38.76727323,,,,
ZrCl4,,24 mg,,TPDC-4CH3,,,30 mg,,,,,,,DMF,,,3.0 mL,,,100.0,48.0,1,0,O=C(O)C=1C=CC(=CC1)C2=C(C(=C(C3=CC=C(C=C3)C(=O)O)C(=C2C)C)C)C,,,2.0,,,0.0,,,0.0,,,0.0,,,O=CN(C)C,S,12.92242441,,,,,,,,,,,,,374.15180918399994,,,0.080181357576295,,,0.1029954510342459,,38.76727323,,,,
ZrCl4,,24 mg,,TPDC-2CH2N3,,,56 mg,,,,,,,DMF,,,3.0 mL,,,100.0,48.0,1,0,[N-]=[N+]=NCC1=CC(C2=CC=C(C=C2)C(=O)O)=C(C=C1C=3C=CC(=CC3)C(=O)O)CN=[N+]=[N-],,,2.0,,,0.0,,,0.0,,,0.0,,,O=CN(C)C,S,12.92242441,,,,,,,,,,,,,428.123302992,,,0.1308034381885688,,,0.1029954510342459,,38.76727323,,,,
ZrCl4,,24 mg,,TPDC-4CH2N3,,,56 mg,,,,,,,DMF,,,3.0 mL,,,100.0,48.0,1,0,[N-]=[N+]=NCC1=C(C=2C=CC(=CC2)C(=O)O)C(=C(C(C3=CC=C(C=C3)C(=O)O)=C1CN=[N+]=[N-])CN=[N+]=[N-])CN=[N+]=[N-],,,2.0,,,0.0,,,0.0,,,0.0,,,O=CN(C)C,S,12.92242441,,,,,,,,,,,,,538.1573970560001,,,0.1040587759386919,,,0.1029954510342459,,38.76727323,,,,
ZrCl4,,24 mg,,TPDC-2CH3,,,30 mg,,,,,,,DMF,,,3.0 mL,,,120.0,16.0,1,0,O=C(O)C=1C=CC(=CC1)C2=CC(=C(C=C2C)C3=CC=C(C=C3)C(=O)O)C,,,2.0,,,0.0,,,0.0,,,0.0,,,O=CN(C)C,S,12.92242441,,,,,,,,,,,,,346.12050905599995,,,0.0866750140921184,,,0.1029954510342459,,38.76727323,,,,
ZrCl4,,24 mg,,TPDC-4CH3,,,30 mg,,,,,,,DMF,,,3.0 mL,,,120.0,16.0,1,0,O=C(O)C=1C=CC(=CC1)C2=C(C(=C(C3=CC=C(C=C3)C(=O)O)C(=C2C)C)C)C,,,2.0,,,0.0,,,0.0,,,0.0,,,O=CN(C)C,S,12.92242441,,,,,,,,,,,,,374.15180918399994,,,0.080181357576295,,,0.1029954510342459,,38.76727323,,,,
ZrCl4,,24 mg,,TPDC-2CH2N3,,,56 mg,,,,,,,DMF,,,3.0 mL,,,120.0,16.0,1,0,[N-]=[N+]=NCC1=CC(C2=CC=C(C=C2)C(=O)O)=C(C=C1C=3C=CC(=CC3)C(=O)O)CN=[N+]=[N-],,,2.0,,,0.0,,,0.0,,,0.0,,,O=CN(C)C,S,12.92242441,,,,,,,,,,,,,428.123302992,,,0.1308034381885688,,,0.1029954510342459,,38.76727323,,,,
ZrCl4,,24 mg,,TPDC-4CH2N3,,,56 mg,,,,,,,DMF,,,3.0 mL,,,120.0,16.0,1,0,[N-]=[N+]=NCC1=C(C=2C=CC(=CC2)C(=O)O)C(=C(C(C3=CC=C(C=C3)C(=O)O)=C1CN=[N+]=[N-])CN=[N+]=[N-])CN=[N+]=[N-],,,2.0,,,0.0,,,0.0,,,0.0,,,O=CN(C)C,S,12.92242441,,,,,,,,,,,,,538.1573970560001,,,0.1040587759386919,,,0.1029954510342459,,38.76727323,,,,
ZrCl4,,3.74 mmol,,H4mdip,,,1.25 mmol,,,formic acid,,25 mL,,acetic anhydride,,,35 mL,,,120.0,72.0,1,1,O=C(O)C=1C=C(C=C(C1)CC=2C=C(C=C(C2)C(=O)O)C(=O)O)C(=O)O,,,4.0,,,0.0,,,0.0,,,0.0,,,O=C(OC(=O)C)C,S,10.59849153,,,,,,,O=CO,A,26.50445362,,,,344.0532173439999,,,1.25,,,3.74,,370.94720355,,,662.6113405,
Zr(SO4)2·4H2O,,10.8 g,,H4mdip,,,5.1 g,,,acetic acid,,100 mL,,H2O,,,300 mL,,,120.0,12.0,2,0,O=C(O)C=1C=C(C=C(C1)CC=2C=C(C=C(C2)C(=O)O)C(=O)O)C(=O)O,,,4.0,,,0.0,,,0.0,,,0.0,,,O,S,55.65649279,,,,,,,O=C(O)C,A,17.39550375,,,,344.0532173439999,,,14.823288209221396,,,30.386489131540632,,16696.947837,,,1739.550375,
ZrCl4,,2.33 g,,L-Aspartic acid,,,2.8 g,,,,,,,H2O,,,10 mL,,,120.0,1.0,1,0,O=C(O)CC(N)C(=O)O,,,2.0,,,0.0,,,0.0,,,0.0,,,O,S,55.65649279,,,,,,,,,,,,,133.037507704,,,21.046696140984707,,,9.999141704574717,,556.5649279,,,,
ZrCl4,,2 mmol,,fumaric acid,,,1 mmol,,,,,,,formic acid,,,5 mL,,,120.0,72.0,2,0,O=C(O)C=CC(=O)O,,,2.0,,,0.0,,,0.0,,,0.0,,,O=CO,A,26.50445362,,,,,,,,,,,,,116.010958608,,,1.0,,,2.0,,132.5222681,,,,
ZrCl4,,1 mmol,,succinic acid,,,4.07 mmol,,,,,,,formic acid,,,4 mL,,,120.0,72.0,2,0,O=C(O)CCC(=O)O,,,2.0,,,0.0,,,0.0,,,0.0,,,O=CO,A,26.50445362,,,,,,,,,,,,,118.026608672,,,4.07,,,1.0,,106.01781448,,,,
ZrCl4,,1 mmol,,malic acid,,,2 mmol,,,,,,,formic acid,,,5 mL,,,120.0,72.0,2,0,O=C(O)CC(O)C(=O)O,,,2.0,,,0.0,,,0.0,,,0.0,,,O=CO,A,26.50445362,,,,,,,,,,,,,134.021523292,,,2.0,,,1.0,,132.5222681,,,,
ZrCl4,,0.13 mmol,,H4ETTC,,,0.018 mmol,,,benzoic acid,,2.1 mmol,,DEF,,,1.8 mL,,,120.0,24.0,1,1,O=C(O)C1=CC=C(C=C1)C2=CC=C(C=C2)C(C3=CC=C(C=C3)C4=CC=C(C=C4)C(=O)O)=C(C5=CC=C(C=C5)C6=CC=C(C=C6)C(=O)O)C7=CC=C(C=C7)C8=CC=C(C=C8)C(=O)O,,,4.0,,,0.0,,,0.0,,,0.0,,,O=CN(CC)CC,S,8.95402867,,,,,,,O=C(O)C=1C=CC=CC1,A,8.188666885,,,,812.241018112,,,0.018,,,0.13,,16.117251606,,,2.1,
ZrCl4,,0.13 mmol,,H4ETTC,,,0.018 mmol,,,acetic acid,,0.2 mL,,DMF,,,1.8 mL,,,120.0,24.0,1,0,O=C(O)C1=CC=C(C=C1)C2=CC=C(C=C2)C(C3=CC=C(C=C3)C4=CC=C(C=C4)C(=O)O)=C(C5=CC=C(C=C5)C6=CC=C(C=C6)C(=O)O)C7=CC=C(C=C7)C8=CC=C(C=C8)C(=O)O,,,4.0,,,0.0,,,0.0,,,0.0,,,O=CN(C)C,S,12.92242441,,,,,,,O=C(O)C,A,17.39550375,,,,812.241018112,,,0.018,,,0.13,,23.260363938,,,3.47910075,
ZrCl4,,7 mg,,H2TCPP,,,10 mg,,,acetic acid,,80 uL,,DEF,,,2 mL,,,120.0,12.0,1,0,O=C(O)C=1C=CC(=CC1)C=2C3=NC(C=C3)=C(C4=CC=C(C=C4)C(=O)O)C5=CC=C(N5)C(=C6N=C(C=C6)C(C7=CC=C(C=C7)C(=O)O)=C8C=CC2N8)C=9C=CC(=CC9)C(=O)O,,,4.0,,,0.0,,,0.0,,,0.0,,,O=CN(CC)CC,S,8.95402867,,,,,,,O=C(O)C,A,17.39550375,,,,790.2063639200002,,,0.0126549221274208,,,0.0300403398849884,,17.90805734,,,1.3916403,
ZrCl4,,7 mg,,H2TCPP,,,10 mg,,,trifluoroacetic acid,,80 uL,,DEF,,,2 mL,,,120.0,12.0,1,0,O=C(O)C=1C=CC(=CC1)C=2C3=NC(C=C3)=C(C4=CC=C(C=C4)C(=O)O)C5=CC=C(N5)C(=C6N=C(C=C6)C(C7=CC=C(C=C7)C(=O)O)=C8C=CC2N8)C=9C=CC(=CC9)C(=O)O,,,4.0,,,0.0,,,0.0,,,0.0,,,O=CN(CC)CC,S,8.95402867,,,,,,,O=C(O)C(F)(F)F,A,13.05911244,,,,790.2063639200002,,,0.0126549221274208,,,0.0300403398849884,,17.90805734,,,1.0447289952,
ZrCl4,,7 mg,,Fe–TCPPCl,,,10 mg,,,acetic acid,,80 uL,,DEF,,,2 mL,,,120.0,12.0,1,0,O=C(O)C=1C=CC(=CC1)C=2C3=NC(C=C3)=C(C4=CC=C(C=C4)C(=O)O)C5=CC=C(N5)C(=C6N=C(C=C6)C(C7=CC=C(C=C7)C(=O)O)=C8C=CC2N8)C=9C=CC(=CC9)C(=O)O,,,4.0,,,0.0,,,0.0,,,0.0,,,O=CN(CC)CC,S,8.95402867,,,,,,,O=C(O)C,A,17.39550375,,,,790.2063639200002,,,0.0126549221274208,,,0.0300403398849884,,17.90805734,,,1.3916403,
