Repository: zach-zhiling-zheng/ChatGPT_Chemistry_Assistant

# ChatGPT_Chemistry_Assistant
ChatGPT Chemistry Assistant

**Contents** 

· Text Mining: PDF Text Processing and Analysis with OpenAI's GPT-3.5-turbo

· MOF Chatbot: a chatbot answers question based on post text mining data

· Predictive Model: A RF classfifier trained on post text mining data



**Features**
This tool includes the following main functions:

· Extraction of text from PDF files and its division into smaller chunks.

· Classfication of text segments.

· Processing and summarization of the extracted text data.

· Conversion of summarized data into a tabular format.

· Calculation of text embeddings using the OpenAI API.

File: random_forest/stats/cleaned_dat.csv (part 4 of 6)
Co(NO3)2·6H2O,,0.060 g,,H2HPDC,,,0.018 g,,,triethylamine,,0.005 mL,,DMF,EtOH,H2O,7 mL,2 mL,1 mL,85.0,24.0,1,1,O=C(O)C=1C=C2C=3C=4C(=CC(=CC4CCC3C1)C(=O)O)CC2,,,2.0,,,0.0,,,0.0,,,0.0,,,O=CN(C)C,S,12.92242441,OCC,S,17.12611244,O,S,55.65649279,CCN(CC)CC,B,7.169680798,,,,294.089208928,,,0.0612059179784689,,,0.2061560392312194,,90.45697087,34.25222488,55.65649279,0.03584840399,
Cd(NO3)2·4H2O,,0.055 g,,H2HPDC,,,0.018 g,,,,,,,H2O,CH3OH,CHP,2 mL,3 mL,3 mL,130.0,20.0,1,1,O=C(O)C=1C=C2C=3C=4C(=CC(=CC4CCC3C1)C(=O)O)CC2,,,2.0,,,0.0,,,0.0,,,0.0,,,O,S,55.65649279,OC,S,25.28089888,O=C1N(CCC1)C2CCCCC2,S,0.059790732,,,,,,,294.089208928,,,0.0612059179784689,,,0.1782929211356597,,111.31298558,75.84269664,0.1793721959999999,,
Tb(NO3)3·5H2O,,0.056 g,,H2PDC,,,0.010 g,,,,,,,H2O,EtOH,DMF,2 mL,4 mL,4 mL,80.0,24.0,1,1,O=C(O)C1=CC2=CC=C3C=C(C=C4C=CC(=C1)C2=C34)C(=O)O,,,2.0,,,0.0,,,0.0,,,0.0,,,O,S,55.65649279,OCC,S,17.12611244,O=CN(C)C,S,12.92242441,,,,,,,290.05790879999995,,,0.0344758742879001,,,0.128733738170289,,111.31298558,68.50444976,51.68969764,,
Cr(NO3)3·9H2O,,15 mmol,,H2BDC,,,23 mmol,,,40 % HF,,0.75 mL,,H2O,,,75 mL,,,220.0,9.0,1,0,O=C(O)C1=CC=C(C=C1)C(=O)O,,,2.0,,,0.0,,,0.0,,,0.0,,,O,S,55.65649279,,,,,,,F,A,49.52523738,,,,166.026608672,,,23.0,,,15.0,,4174.23695925,,,14.857571214,
ZrCl4,,7 mg,,Fe–TCPPCl,,,10 mg,,,trifluoroacetic acid,,80 uL,,DEF,,,2 mL,,,120.0,12.0,1,0,O=C(O)C=1C=CC(=CC1)C=2C3=NC(C=C3)=C(C4=CC=C(C=C4)C(=O)O)C5=CC=C(N5)C(=C6N=C(C=C6)C(C7=CC=C(C=C7)C(=O)O)=C8C=CC2N8)C=9C=CC(=CC9)C(=O)O,,,4.0,,,0.0,,,0.0,,,0.0,,,O=CN(CC)CC,S,8.95402867,,,,,,,O=C(O)C(F)(F)F,A,13.05911244,,,,790.2063639200002,,,0.0126549221274208,,,0.0300403398849884,,17.90805734,,,1.0447289952,
ZrCl4,,10 mg,,CuTCPP,,,10 mg,,,benzoic acid,,250 mg,,DMF,,,2 mL,,,120.0,12.0,1,1,O=C(O)C=1C=CC(=CC1)C=2C3=NC(C=C3)=C(C4=CC=C(C=C4)C(=O)O)C5=CC=C(N5)C(=C6N=C(C=C6)C(C7=CC=C(C=C7)C(=O)O)=C8C=CC2N8)C=9C=CC(=CC9)C(=O)O,,,4.0,,,0.0,,,0.0,,,0.0,,,O=CN(C)C,S,12.92242441,,,,,,,O=C(O)C=1C=CC=CC1,A,8.188666885,,,,790.2063639200002,,,0.0126549221274208,,,0.0429147712642691,,25.84484882,,,2.04716672125,
HfCl4,,30 mg,,CoTCPP,,,10 mg,,,benzoic acid,,400 mg,,DMF,,,2 mL,,,120.0,8.0,1,1,O=C(O)C=1C=CC(=CC1)C=2C3=NC(C=C3)=C(C4=CC=C(C=C4)C(=O)O)C5=CC=C(N5)C(=C6N=C(C=C6)C(C7=CC=C(C=C7)C(=O)O)=C8C=CC2N8)C=9C=CC(=CC9)C(=O)O,,,4.0,,,0.0,,,0.0,,,0.0,,,O=CN(C)C,S,12.92242441,,,,,,,O=C(O)C=1C=CC=CC1,A,8.188666885,,,,790.2063639200002,,,0.0126549221274208,,,0.0936621916952856,,25.84484882,,,3.275466754,
ZrCl4,,70 mg,,FeTCPPCl,,,50 mg,,,benzoic acid,,2700 mg,,DEF,,,8 mL,,,120.0,48.0,1,1,O=C(O)C=1C=CC(=CC1)C=2C3=NC(C=C3)=C(C4=CC=C(C=C4)C(=O)O)C5=CC=C(N5)C(=C6N=C(C=C6)C(C7=CC=C(C=C7)C(=O)O)=C8C=CC2N8)C=9C=CC(=CC9)C(=O)O,,,4.0,,,0.0,,,0.0,,,0.0,,,O=CN(CC)CC,S,8.95402867,,,,,,,O=C(O)C=1C=CC=CC1,A,8.188666885,,,,790.2063639200002,,,0.0632746106371043,,,0.3004033988498841,,71.63222936,,,22.1094005895,
ZrCl4,,7 mg,,Fe(III)-TCPPCl,,,10 mg,,,Acetic acid,,1.1 mL,,DMF,,,2 mL,,,120.0,12.0,1,1,O=C(O)C=1C=CC(=CC1)C=2C3=NC(C=C3)=C(C4=CC=C(C=C4)C(=O)O)C5=CC=C(N5)C(=C6N=C(C=C6)C(C7=CC=C(C=C7)C(=O)O)=C8C=CC2N8)C=9C=CC(=CC9)C(=O)O,,,4.0,,,0.0,,,0.0,,,0.0,,,O=CN(C)C,S,12.92242441,,,,,,,O=C(O)C,A,17.39550375,,,,790.2063639200002,,,0.0126549221274208,,,0.0300403398849884,,25.84484882,,,19.135054125,
ZrCl4,,10 mg,,Fe(III)-TCPPCl,,,10 mg,,,Benzoic acid,,250 mg,,DMF,,,2 mL,,,120.0,12.0,1,1,O=C(O)C=1C=CC(=CC1)C=2C3=NC(C=C3)=C(C4=CC=C(C=C4)C(=O)O)C5=CC=C(N5)C(=C6N=C(C=C6)C(C7=CC=C(C=C7)C(=O)O)=C8C=CC2N8)C=9C=CC(=CC9)C(=O)O,,,4.0,,,0.0,,,0.0,,,0.0,,,O=CN(C)C,S,12.92242441,,,,,,,O=C(O)C=1C=CC=CC1,A,8.188666885,,,,790.2063639200002,,,0.0126549221274208,,,0.0429147712642691,,25.84484882,,,2.04716672125,
ZrCl4,,7 mg,,H2TCPP,,,10 mg,,,Acetic acid,,0.7 mL,,DMF,,,2 mL,,,120.0,12.0,1,1,O=C(O)C=1C=CC(=CC1)C=2C3=NC(C=C3)=C(C4=CC=C(C=C4)C(=O)O)C5=CC=C(N5)C(=C6N=C(C=C6)C(C7=CC=C(C=C7)C(=O)O)=C8C=CC2N8)C=9C=CC(=CC9)C(=O)O,,,4.0,,,0.0,,,0.0,,,0.0,,,O=CN(C)C,S,12.92242441,,,,,,,O=C(O)C,A,17.39550375,,,,790.2063639200002,,,0.0126549221274208,,,0.0300403398849884,,25.84484882,,,12.176852624999999,
ZrCl4,,10 mg,,H2TCPP,,,10 mg,,,Benzoic acid,,250 mg,,DMF,,,2 mL,,,100.0,12.0,1,1,O=C(O)C=1C=CC(=CC1)C=2C3=NC(C=C3)=C(C4=CC=C(C=C4)C(=O)O)C5=CC=C(N5)C(=C6N=C(C=C6)C(C7=CC=C(C=C7)C(=O)O)=C8C=CC2N8)C=9C=CC(=CC9)C(=O)O,,,4.0,,,0.0,,,0.0,,,0.0,,,O=CN(C)C,S,12.92242441,,,,,,,O=C(O)C=1C=CC=CC1,A,8.188666885,,,,790.2063639200002,,,0.0126549221274208,,,0.0429147712642691,,25.84484882,,,2.04716672125,
ZrCl4,,30 mg,,H2TCPP,,,10 mg,,,benzoic acid,,400 mg,,DMF,,,2 mL,,,120.0,24.0,1,1,O=C(O)C=1C=CC(=CC1)C=2C3=NC(C=C3)=C(C4=CC=C(C=C4)C(=O)O)C5=CC=C(N5)C(=C6N=C(C=C6)C(C7=CC=C(C=C7)C(=O)O)=C8C=CC2N8)C=9C=CC(=CC9)C(=O)O,,,4.0,,,0.0,,,0.0,,,0.0,,,O=CN(C)C,S,12.92242441,,,,,,,O=C(O)C=1C=CC=CC1,A,8.188666885,,,,790.2063639200002,,,0.0126549221274208,,,0.1287443137928074,,25.84484882,,,3.275466754,
ZrCl4,,10 mg,,Ni-TCPP,,,10 mg,,,benzoic acid,,250 mg,,DMF,,,2 mL,,,120.0,24.0,1,1,O=C(O)C=1C=CC(=CC1)C=2C3=NC(C=C3)=C(C4=CC=C(C=C4)C(=O)O)C5=CC=C(N5)C(=C6N=C(C=C6)C(C7=CC=C(C=C7)C(=O)O)=C8C=CC2N8)C=9C=CC(=CC9)C(=O)O,,,4.0,,,0.0,,,0.0,,,0.0,,,O=CN(C)C,S,12.92242441,,,,,,,O=C(O)C=1C=CC=CC1,A,8.188666885,,,,790.2063639200002,,,0.0126549221274208,,,0.0429147712642691,,25.84484882,,,2.04716672125,
ZrCl4,,30 mg,,CoTCPP,,,10 mg,,,benzoic acid,,400 mg,,DMF,,,2 mL,,,120.0,24.0,1,1,O=C(O)C=1C=CC(=CC1)C=2C3=NC(C=C3)=C(C4=CC=C(C=C4)C(=O)O)C5=CC=C(N5)C(=C6N=C(C=C6)C(C7=CC=C(C=C7)C(=O)O)=C8C=CC2N8)C=9C=CC(=CC9)C(=O)O,,,4.0,,,0.0,,,0.0,,,0.0,,,O=CN(C)C,S,12.92242441,,,,,,,O=C(O)C=1C=CC=CC1,A,8.188666885,,,,790.2063639200002,,,0.0126549221274208,,,0.1287443137928074,,25.84484882,,,3.275466754,
ZrCl4,,30 mg,,FeTCPPCl,,,10 mg,,,benzoic acid,,400 mg,,DMF,,,2 mL,,,120.0,12.0,1,1,O=C(O)C=1C=CC(=CC1)C=2C3=NC(C=C3)=C(C4=CC=C(C=C4)C(=O)O)C5=CC=C(N5)C(=C6N=C(C=C6)C(C7=CC=C(C=C7)C(=O)O)=C8C=CC2N8)C=9C=CC(=CC9)C(=O)O,,,4.0,,,0.0,,,0.0,,,0.0,,,O=CN(C)C,S,12.92242441,,,,,,,O=C(O)C=1C=CC=CC1,A,8.188666885,,,,790.2063639200002,,,0.0126549221274208,,,0.1287443137928074,,25.84484882,,,3.275466754,
ZrCl4,,25 mg,,H2TCPP,,,10 mg,,,benzoic acid,acetic acid,550 mg,0.25 mL,DEF,,,2 mL,,,120.0,12.0,1,0,O=C(O)C=1C=CC(=CC1)C=2C3=NC(C=C3)=C(C4=CC=C(C=C4)C(=O)O)C5=CC=C(N5)C(=C6N=C(C=C6)C(C7=CC=C(C=C7)C(=O)O)=C8C=CC2N8)C=9C=CC(=CC9)C(=O)O,,,4.0,,,0.0,,,0.0,,,0.0,,,O=CN(CC)CC,S,8.95402867,,,,,,,O=C(O)C=1C=CC=CC1,A,8.188666885,O=C(O)C,A,17.39550375,790.2063639200002,,,0.0126549221274208,,,0.1072869281606729,,17.90805734,,,4.50376678675,4.3488759375
ZrCl4,,60 mg,,Zn-TCPP,,,50 mg,,,benzoic acid,,3 g,,DEF,,,9 mL,,,120.0,12.0,1,1,O=C(O)C=1C=CC(=CC1)C=2C3=NC(C=C3)=C(C4=CC=C(C=C4)C(=O)O)C5=CC=C(N5)C(=C6N=C(C=C6)C(C7=CC=C(C=C7)C(=O)O)=C8C=CC2N8)C=9C=CC(=CC9)C(=O)O,,,4.0,,,0.0,,,0.0,,,0.0,,,O=CN(CC)CC,S,8.95402867,,,,,,,O=C(O)C=1C=CC=CC1,A,8.188666885,,,,790.2063639200002,,,0.0632746106371043,,,0.2574886275856149,,80.58625803,,,24.566000655,
ZrCl4,,15 mg,,H4TCP-1,,,15 mg,,,benzoic acid,,350 mg,,DMF,,,2 mL,,,120.0,12.0,1,1,O(C(=O)C%13=CC=C(C%12=CC=C(C2=C%11[N](C(=C(C8=NC(=C(C1=C(C(=C([N]1[H])C(=C3N=C2C(=C3CC)CC)C4=CC=C(C=C4)C5=CC=C(C=C5)C(O[H])=O)CC)CC)C6=CC=C(C=C6)C7=CC=C(C=C7)C(O[H])=O)C(=C8CC)CC)C9=CC=C(C=C9)C%10=CC=C(C=C%10)C(O[H])=O)C(=C%11CC)CC)[H])C=C%12)C=C%13)[H],,,4.0,,,0.0,,,0.0,,,0.0,,,O=CN(C)C,S,12.92242441,,,,,,,O=C(O)C=1C=CC=CC1,A,8.188666885,,,,1318.581965456,,,0.0113758570896369,,,0.0643721568964037,,25.84484882,,,2.8660334097500004,
ZrCl4,,15 mg,,H4TCP-2,,,15 mg,,,benzoic acid,,350 mg,,DMF,,,2 mL,,,120.0,12.0,1,1,O=C(C1=CC=C(C#CC2=CC=C(C=C2)C3=C4N([H])C(C(CC)=C4CC)=C(C5=CC=C(C#CC6=CC=C(C(O[H])=O)C=C6)C=C5)C7=NC(C(CC)=C7CC)=C(C8=CC=C(C#CC9=CC=C(C(O[H])=O)C=C9)C=C8)C%10=C(CC)C(CC)=C(C(C%11=CC=C(C#CC%12=CC=C(C(O[H])=O)C=C%12)C=C%11)=C%13N=C3C(CC)=C%13CC)N%10[H])C=C1)O[H],,,4.0,,,0.0,,,0.0,,,0.0,,,O=CN(C)C,S,12.92242441,,,,,,,O=C(O)C=1C=CC=CC1,A,8.188666885,,,,1414.5819654559996,,,0.0106038394142573,,,0.0643721568964037,,25.84484882,,,2.8660334097500004,
ZrCl4,,15 mg,,H4TCP-3,,,20 mg,,,acetic acid,,0.4 mL,,DMF,,,2 mL,,,120.0,24.0,1,1,[H]N1C(C(C2=CC=C(C#CC3=CC(C)=C(C#CC4=CC=C(C(O)=O)C=C4)C=C3C)C=C2)=C5N=C6C(CC)=C5CC)=C(CC)C(CC)=C1C(C7=CC=C(C#CC8=C(C)C=C(C#CC9=CC=C(C(O)=O)C=C9)C(C)=C8)C=C7)=C(C(CC)=C%10CC)N=C%10C(C%11=CC=C(C#CC%12=C(C)C=C(C#CC%13=CC=C(C(O)=O)C=C%13)C(C)=C%12)C=C%11)=C(C(CC)=C%14CC)N([H])C%14=C6C%15=CC=C(C#CC(C(C)=C%16)=CC(C)=C%16C#CC%17=CC=C(C(O)=O)C=C%17)C=C%15,,,4.0,,,0.0,,,0.0,,,0.0,,,O=CN(C)C,S,12.92242441,,,,,,,O=C(O)C,A,17.39550375,,,,1926.8323664799996,,,0.0103797301456673,,,0.0643721568964037,,25.84484882,,,6.9582015,
ZrCl4,,15 mg,,H4TCP-1',,,15 mg,,,acetic acid,,0.4 mL,,DMF,,,2 mL,,,120.0,12.0,1,1,O=C(O)C=1C=CC(=CC1)C=2C=CC(=CC2)C3=C4N=C(C=C4)C(C5=CC=C(C=C5)C6=CC=C(C=C6)C(=O)O)=C7C=CC(N7)=C(C8=NC(C=C8)=C(C9=CC=C(C=C9)C%10=CC=C(C=C%10)C(=O)O)C%11=CC=C3N%11)C=%12C=CC(=CC%12)C=%13C=CC(=CC%13)C(=O)O,,,4.0,,,0.0,,,0.0,,,0.0,,,O=CN(C)C,S,12.92242441,,,,,,,O=C(O)C,A,17.39550375,,,,1094.3315644319998,,,0.0137069974836973,,,0.0643721568964037,,25.84484882,,,6.9582015,
ZrCl4,,60 mg,,H4MTBC,,,50 mg,,,benzoic acid,,1750 mg,,DEF,,,8.5 mL,,,120.0,24.0,1,0,O=C(O)C1=CC=C(C=C1)C2=CC=C(C=C2)C(C3=CC=C(C=C3)C4=CC=C(C=C4)C(=O)O)(C5=CC=C(C=C5)C6=CC=C(C=C6)C(=O)O)C7=CC=C(C=C7)C8=CC=C(C=C8)C(=O)O,,,4.0,,,0.0,,,0.0,,,0.0,,,O=CN(CC)CC,S,8.95402867,,,,,,,O=C(O)C=1C=CC=CC1,A,8.188666885,,,,800.241018112,,,0.0624811761311166,,,0.2574886275856149,,76.109243695,,,14.330167048749999,
HfCl4,,75 mg,,H4MTBC,,,50 mg,,,benzoic acid,,1750 mg,,DEF,,,8.5 mL,,,120.0,24.0,1,1,O=C(O)C1=CC=C(C=C1)C2=CC=C(C=C2)C(C3=CC=C(C=C3)C4=CC=C(C=C4)C(=O)O)(C5=CC=C(C=C5)C6=CC=C(C=C6)C(=O)O)C7=CC=C(C=C7)C8=CC=C(C=C8)C(=O)O,,,4.0,,,0.0,,,0.0,,,0.0,,,O=CN(CC)CC,S,8.95402867,,,,,,,O=C(O)C=1C=CC=CC1,A,8.188666885,,,,800.241018112,,,0.0624811761311166,,,0.2341554792382141,,76.109243695,,,14.330167048749999,
ZrCl4,,12 mg,,H4MTBC,,,10 mg,,,benzoic acid,,350 mg,,DEF,,,1.7 mL,,,120.0,24.0,1,1,O=C(O)C1=CC=C(C=C1)C2=CC=C(C=C2)C(C3=CC=C(C=C3)C4=CC=C(C=C4)C(=O)O)(C5=CC=C(C=C5)C6=CC=C(C=C6)C(=O)O)C7=CC=C(C=C7)C8=CC=C(C=C8)C(=O)O,,,4.0,,,0.0,,,0.0,,,0.0,,,O=CN(CC)CC,S,8.95402867,,,,,,,O=C(O)C=1C=CC=CC1,A,8.188666885,,,,800.241018112,,,0.0124962352262233,,,0.0514977255171229,,15.221848739,,,2.8660334097500004,
ZrCl4,,100 mg,,H2Me2-BPDC,,,100 mg,,,trifluoroacetic acid,,1.0 mL,,DMF,,,20 mL,,,120.0,72.0,1,1,O=C(O)C=1C=CC(C2=CC=C(C=C2C)C(=O)O)=C(C1)C,,,2.0,,,0.0,,,0.0,,,0.0,,,O=CN(C)C,S,12.92242441,,,,,,,O=C(O)C(F)(F)F,A,13.05911244,,,,270.089208928,,,0.3702480391456804,,,0.4291477126426916,,258.4484882,,,13.05911244,
ZrOCl2·8H2O,,360 mg,,TATB,,,90 mg,,,trifluoroacetic acid,,0.6 mL,,DEF,,,12 mL,,,120.0,12.0,1,0,O=C(O)C=1C=CC(=CC1)C=2N=C(N=C(N2)C=3C=CC(=CC3)C(=O)O)C=4C=CC(=CC4)C(=O)O,,,3.0,,,3.0,,,0.0,,,0.0,,,O=CN(CC)CC,S,8.95402867,,,,,,,O=C(O)C(F)(F)F,A,13.05911244,,,,441.0960851999999,,,0.2040371769774211,,,1.1171719759644172,,107.44834404,,,7.835467464,
ZrOCl2·8H2O,,200 mg,,TATB,,,60 mg,,,trifluoroacetic acid,,0.6 mL,,DEF,,,12 mL,,,120.0,12.0,1,0,O=C(O)C=1C=CC(=CC1)C=2N=C(N=C(N2)C=3C=CC(=CC3)C(=O)O)C=4C=CC(=CC4)C(=O)O,,,3.0,,,3.0,,,0.0,,,0.0,,,O=CN(CC)CC,S,8.95402867,,,,,,,O=C(O)C(F)(F)F,A,13.05911244,,,,441.0960851999999,,,0.136024784651614,,,0.6206510977580095,,107.44834404,,,7.835467464,
ZrCl4,,1 mmol,,H2dttdc,,,0.67 mmol,,,benzoic acid,,8 g,,DMF,,,50 mL,,,120.0,72.0,1,0,O=C(O)C=1SC2=C(SC=3C=C(SC32)C(=O)O)C1,,,2.0,,,0.0,,,0.0,,,0.0,,,O=CN(C)C,S,12.92242441,,,,,,,O=C(O)C=1C=CC=CC1,A,8.188666885,,,,283.927171608,,,0.67,,,1.0,,646.1212204999999,,,65.50933508,
HfCl4,,1 mmol,,H2dttdc,,,0.67 mmol,,,benzoic acid,,8 g,,DMF,,,50 mL,,,120.0,72.0,1,0,O=C(O)C=1SC2=C(SC=3C=C(SC32)C(=O)O)C1,,,2.0,,,0.0,,,0.0,,,0.0,,,O=CN(C)C,S,12.92242441,,,,,,,O=C(O)C=1C=CC=CC1,A,8.188666885,,,,283.927171608,,,0.67,,,1.0,,646.1212204999999,,,65.50933508,
ZrCl4,,1.03 mmol,,"H2(2,6-ndc)",,,1 mmol,,,acetic acid,,47.6 mmol,,DMF,,,20 mL,,,120.0,24.0,1,0,O=C(O)C=1C=CC2=CC(=CC=C2C1)C(=O)O,,,2.0,,,0.0,,,0.0,,,0.0,,,O=CN(C)C,S,12.92242441,,,,,,,O=C(O)C,A,17.39550375,,,,216.042258736,,,1.0,,,1.03,,258.4484882,,,47.6,
HfCl4,,1 mmol,,"H2(2,6-ndc)",,,1 mmol,,,acetic acid,,47.6 mmol,,DMF,,,20 mL,,,120.0,24.0,1,0,O=C(O)C=1C=CC2=CC(=CC=C2C1)C(=O)O,,,2.0,,,0.0,,,0.0,,,0.0,,,O=CN(C)C,S,12.92242441,,,,,,,O=C(O)C,A,17.39550375,,,,216.042258736,,,1.0,,,1.0,,258.4484882,,,47.6,
HfCl4,,1 mmol,,"H2(2,6-ndc)",,,0.76 mmol,,,acetic acid,,63 mmol,,DMF,,,25 mL,,,120.0,72.0,1,0,O=C(O)C=1C=CC2=CC(=CC=C2C1)C(=O)O,,,2.0,,,0.0,,,0.0,,,0.0,,,O=CN(C)C,S,12.92242441,,,,,,,O=C(O)C,A,17.39550375,,,,216.042258736,,,0.76,,,1.0,,323.06061024999997,,,63.0,
ZrCl4,,1.03 mmol,,"H2(2,6-ndc)",,,0.93 mmol,,,acetic acid,,254 mmol,,DMF,,,50 mL,,,120.0,24.0,1,0,O=C(O)C=1C=CC2=CC(=CC=C2C1)C(=O)O,,,2.0,,,0.0,,,0.0,,,0.0,,,O=CN(C)C,S,12.92242441,,,,,,,O=C(O)C,A,17.39550375,,,,216.042258736,,,0.93,,,1.03,,646.1212204999999,,,254.0,
ZrCl4,,0.24 mmol,,SQA,,,0.72 mmol,,,HCl,Acetic Acid,12 mmol,70 mmol,DMF,H2O,,5 mL,0.8 mL,,110.0,3.0,1,0,O=C1C(=O)C(O)=C1O,,,2.0,,,0.0,,,0.0,,,0.0,,,O=CN(C)C,S,12.92242441,O,S,55.65649279,,,,Cl,A,30.06582556,O=C(O)C,A,17.39550375,113.995308544,,,0.72,,,0.24,,64.61212205,44.525194232,,12.0,70.0
HfCl4,,0.24 mmol,,SQA,,,0.72 mmol,,,HCl,Acetic Acid,12 mmol,70 mmol,DMF,H2O,,5 mL,0.8 mL,,110.0,3.0,1,0,O=C1C(=O)C(O)=C1O,,,2.0,,,0.0,,,0.0,,,0.0,,,O=CN(C)C,S,12.92242441,O,S,55.65649279,,,,Cl,A,30.06582556,O=C(O)C,A,17.39550375,113.995308544,,,0.72,,,0.24,,64.61212205,44.525194232,,12.0,70.0
ZrCl4,,0.24 mmol,,SQA,,,0.72 mmol,,,HCl,Formic Acid,6 mmol,83.04 mmol,DMF,H2O,,7 mL,1.6 mL,,110.0,3.0,1,0,O=C1C(=O)C(O)=C1O,,,2.0,,,0.0,,,0.0,,,0.0,,,O=CN(C)C,S,12.92242441,O,S,55.65649279,,,,Cl,A,30.06582556,O=CO,A,26.50445362,113.995308544,,,0.72,,,0.24,,90.45697087,89.05038846400001,,6.0,83.04
ZrCl4,,0.3 mmol,,H2FDCA,,,0.3 mmol,,,HAc,,3 mL,,DMF,,,17 mL,,,120.0,10.0,1,1,O=C(O)C=1C=CC=2C3=CC=C(C=C3C(=O)C2C1)C(=O)O,,,2.0,,,0.0,,,0.0,,,0.0,,,O=CN(C)C,S,12.92242441,,,,,,,O=C(O)C,A,17.39550375,,,,268.037173356,,,0.3,,,0.3,,219.68121497,,,52.186511249999995,
ZrCl4,,0.2 mmol,,H2DTDAO,,,0.2 mmol,,,trifluoroacetic acid,,1.7 mL,,DMF,,,18 mL,,,120.0,48.0,1,1,O=C(O)C=1C=CC=2C3=CC=C(C=C3S(=O)(=O)C2C1)C(=O)O,,,2.0,,,0.0,,,0.0,,,0.0,,,O=CN(C)C,S,12.92242441,,,,,,,O=C(O)C(F)(F)F,A,13.05911244,,,,304.004158976,,,0.2,,,0.2,,232.60363938,,,22.200491147999998,
ZrCl4,,0.25 mmol,,H2eddb,,,0.24 mmol,,,HAc,,2.5 mL,,DMF,,,16 mL,,,120.0,48.0,1,1,O=C(O)C1=CC=C(C#CC2=CC=C(C=C2)C(=O)O)C=C1,,,2.0,,,0.0,,,0.0,,,0.0,,,O=CN(C)C,S,12.92242441,,,,,,,O=C(O)C,A,17.39550375,,,,266.0579088,,,0.24,,,0.25,,206.75879056,,,43.488759375,
ZrCl4,,20 mmol,,BDC,,,40 mmol,,,,,,,DMF,,,125 mL,,,220.0,16.0,1,0,O=C(O)C1=CC=C(C=C1)C(=O)O,,,2.0,,,0.0,,,0.0,,,0.0,,,O=CN(C)C,S,12.92242441,,,,,,,,,,,,,166.026608672,,,40.0,,,20.0,,1615.30305125,,,,
ZrCl4,,3 mmol,,NDC,,,6 mmol,,,acetic acid,,6 mmol,,DMF,,,15 mL,,,220.0,6.0,1,0,O=C(O)C=1C=CC2=CC(=CC=C2C1)C(=O)O,,,2.0,,,0.0,,,0.0,,,0.0,,,O=CN(C)C,S,12.92242441,,,,,,,O=C(O)C,A,17.39550375,,,,216.042258736,,,6.0,,,3.0,,193.83636615,,,6.0,
ZrCl4,,5 mmol,,"4,4’-BPDC",,,10 mmol,,,acetic acid,,25 mmol,,DMF,,,25 mL,,,220.0,12.0,1,0,O=C(O)C=1C=CC(=CC1)C2=CC=C(C=C2)C(=O)O,,,2.0,,,0.0,,,0.0,,,0.0,,,O=CN(C)C,S,12.92242441,,,,,,,O=C(O)C,A,17.39550375,,,,242.0579088,,,10.0,,,5.0,,323.06061024999997,,,25.0,
ZrCl4,,0.5 mmol,,Cl2AzoBDC,,,1 mmol,,,acetic acid,,5 mmol,,DMF,,,5 mL,,,180.0,16.0,1,0,O=C(O)C1=CC=C(N=NC2=CC=C(C=C2Cl)C(=O)O)C(Cl)=C1,,,2.0,,,0.0,,,0.0,,,0.0,,,O=CN(C)C,S,12.92242441,,,,,,,O=C(O)C,A,17.39550375,,,,337.986112096,,,1.0,,,0.5,,64.61212205,,,5.0,
ZrCl4,,0.5 mmol,,BDC,,,0.5 mmol,,,HCl,,1 mmol,,DMF,,,5 mL,,,220.0,16.0,1,0,O=C(O)C1=CC=C(C=C1)C(=O)O,,,2.0,,,0.0,,,0.0,,,0.0,,,O=CN(C)C,S,12.92242441,,,,,,,Cl,A,30.06582556,,,,166.026608672,,,0.5,,,0.5,,64.61212205,,,1.0,
ZrCl4,,0.5 mmol,,NDC,,,0.5 mmol,,,HCl,,1 mmol,,DMF,,,3 mL,,,200.0,16.0,1,0,O=C(O)C=1C=CC2=CC(=CC=C2C1)C(=O)O,,,2.0,,,0.0,,,0.0,,,0.0,,,O=CN(C)C,S,12.92242441,,,,,,,Cl,A,30.06582556,,,,216.042258736,,,0.5,,,0.5,,38.76727323,,,1.0,
ZrCl4,,0.5 mmol,,"4,4’-BPDC",,,0.5 mmol,,,HCl,,1 mmol,,DMF,,,3 mL,,,150.0,24.0,1,0,O=C(O)C=1C=CC(=CC1)C2=CC=C(C=C2)C(=O)O,,,2.0,,,0.0,,,0.0,,,0.0,,,O=CN(C)C,S,12.92242441,,,,,,,Cl,A,30.06582556,,,,242.0579088,,,0.5,,,0.5,,38.76727323,,,1.0,
ZrCl4,,0.5 mmol,,Cl2AzoBDC,,,0.75 mmol,,,HCl,,1 mmol,,DMF,,,5 mL,,,100.0,60.0,1,0,O=C(O)C1=CC=C(N=NC2=CC=C(C=C2Cl)C(=O)O)C(Cl)=C1,,,2.0,,,0.0,,,0.0,,,0.0,,,O=CN(C)C,S,12.92242441,,,,,,,Cl,A,30.06582556,,,,337.986112096,,,0.75,,,0.5,,64.61212205,,,1.0,
ZrCl4,,0.2 mmol,,H6-TzGal,,,0.4 mmol,,,,,,,DMF,H2O,,2 mL,3 mL,,130.0,24.0,1,0,OC1=CC(=CC(O)=C1O)C=2N=NC(=NN2)C3=CC(O)=C(O)C(O)=C3,,,0.0,,,4.0,,,0.0,,,6.0,,,O=CN(C)C,S,12.92242441,O,S,55.65649279,,,,,,,,,,330.06003403999995,,,0.4,,,0.2,,25.84484882,166.96947837,,,
ZrCl4,,1 mmol,,gallic acid,,,4 mmol,,,,,,,MeOH,,,5 mL,,,80.0,24.0,1,0,O=C(O)C1=CC(O)=C(O)C(O)=C1,,,1.0,,,0.0,,,0.0,,,3.0,,,OC,S,25.28089888,,,,,,,,,,,,,170.021523292,,,4.0,,,1.0,,126.4044944,,,,
ZrOCl2·8H2O,,0.15 g,,TCBPP-H2,,,0.15 g,,,benzoic acid,,7.5 g,,DEF,,,75 mL,,,120.0,120.0,1,1,O=C(O)C=1C=CC(=CC1)C=2C=CC(=CC2)C3=C4N=C(C=C4)C(C5=CC=C(C=C5)C6=CC=C(C=C6)C(=O)O)=C7C=CC(N7)=C(C8=NC(C=C8)=C(C9=CC=C(C=C9)C%10=CC=C(C=C%10)C(=O)O)C%11=CC=C3N%11)C=%12C=CC(=CC%12)C=%13C=CC(=CC%13)C(=O)O,,,4.0,,,0.0,,,0.0,,,0.0,,,O=CN(CC)CC,S,8.95402867,,,,,,,O=C(O)C=1C=CC=CC1,A,8.188666885,,,,1094.3315644319998,,,0.1370699748369734,,,0.4654883233185071,,671.55215025,,,61.4150016375,
ZrOCl2·8H2O,,0.15 g,,TCBPP-Zn,,,0.15 g,,,benzoic acid,,7.5 g,,DEF,,,75 mL,,,120.0,120.0,1,1,O=C(O)C=1C=CC(=CC1)C=2C=CC(=CC2)C3=C4N=C(C=C4)C(C5=CC=C(C=C5)C6=CC=C(C=C6)C(=O)O)=C7C=CC(N7)=C(C8=NC(C=C8)=C(C9=CC=C(C=C9)C%10=CC=C(C=C%10)C(=O)O)C%11=CC=C3N%11)C=%12C=CC(=CC%12)C=%13C=CC(=CC%13)C(=O)O,,,4.0,,,0.0,,,0.0,,,0.0,,,O=CN(CC)CC,S,8.95402867,,,,,,,O=C(O)C=1C=CC=CC1,A,8.188666885,,,,1094.3315644319998,,,0.1370699748369734,,,0.4654883233185071,,671.55215025,,,61.4150016375,
ZrOCl2·8H2O,,0.15 g,,TCBPP-Co,,,0.15 g,,,benzoic acid,,7.5 g,,DEF,,,75 mL,,,120.0,120.0,1,1,O=C(O)C=1C=CC(=CC1)C=2C=CC(=CC2)C3=C4N=C(C=C4)C(C5=CC=C(C=C5)C6=CC=C(C=C6)C(=O)O)=C7C=CC(N7)=C(C8=NC(C=C8)=C(C9=CC=C(C=C9)C%10=CC=C(C=C%10)C(=O)O)C%11=CC=C3N%11)C=%12C=CC(=CC%12)C=%13C=CC(=CC%13)C(=O)O,,,4.0,,,0.0,,,0.0,,,0.0,,,O=CN(CC)CC,S,8.95402867,,,,,,,O=C(O)C=1C=CC=CC1,A,8.188666885,,,,1094.3315644319998,,,0.1370699748369734,,,0.4654883233185071,,671.55215025,,,61.4150016375,
ZrOCl2·8H2O,,0.15 g,,TCBPP-Fe,,,0.15 g,,,benzoic acid,,7.5 g,,DEF,,,75 mL,,,120.0,120.0,1,1,O=C(O)C=1C=CC(=CC1)C=2C=CC(=CC2)C3=C4N=C(C=C4)C(C5=CC=C(C=C5)C6=CC=C(C=C6)C(=O)O)=C7C=CC(N7)=C(C8=NC(C=C8)=C(C9=CC=C(C=C9)C%10=CC=C(C=C%10)C(=O)O)C%11=CC=C3N%11)C=%12C=CC(=CC%12)C=%13C=CC(=CC%13)C(=O)O,,,4.0,,,0.0,,,0.0,,,0.0,,,O=CN(CC)CC,S,8.95402867,,,,,,,O=C(O)C=1C=CC=CC1,A,8.188666885,,,,1094.3315644319998,,,0.1370699748369734,,,0.4654883233185071,,671.55215025,,,61.4150016375,
ZrCl4,,0.370 mmol,,H3BTB,,,0.250 mmol,,,HCl,,25 mmol,,DMF,,,10 mL,,,120.0,48.0,1,0,O=C(O)C=1C=CC(=CC1)C2=CC(=CC(=C2)C=3C=CC(=CC3)C(=O)O)C=4C=CC(=CC4)C(=O)O,,,3.0,,,0.0,,,0.0,,,0.0,,,O=CN(C)C,S,12.92242441,,,,,,,Cl,A,30.06582556,,,,438.1103382959999,,,0.25,,,0.37,,129.2242441,,,25.0,
ZrCl4,,0.148 mmol,,H3BTB,,,0.100 mmol,,,benzoic acid,,10 mmol,,DMF,,,4 mL,,,120.0,48.0,1,0,O=C(O)C=1C=CC(=CC1)C2=CC(=CC(=C2)C=3C=CC(=CC3)C(=O)O)C=4C=CC(=CC4)C(=O)O,,,3.0,,,0.0,,,0.0,,,0.0,,,O=CN(C)C,S,12.92242441,,,,,,,O=C(O)C=1C=CC=CC1,A,8.188666885,,,,438.1103382959999,,,0.1,,,0.148,,51.68969764,,,10.0,
ZrCl4,,0.148 mmol,,H3BTB,,,0.100 mmol,,,biphenyl-4-carboxylic acid,,10 mmol,,DMF,,,4 mL,,,120.0,48.0,1,0,O=C(O)C=1C=CC(=CC1)C2=CC(=CC(=C2)C=3C=CC(=CC3)C(=O)O)C=4C=CC(=CC4)C(=O)O,,,3.0,,,0.0,,,0.0,,,0.0,,,O=CN(C)C,S,12.92242441,,,,,,,O=C(O)C=1C=CC(=CC1)C=2C=CC=CC2,A,5.044899606,,,,438.1103382959999,,,0.1,,,0.148,,51.68969764,,,10.0,
Zr(NO3)4·5H2O,,42.9 mg,,H3BTB,,,22 mg,,,HAc,,3 mL,,DMF,,,1 mL,,,120.0,10.0,1,0,O=C(O)C=1C=CC(=CC1)C2=CC(=CC(=C2)C=3C=CC(=CC3)C(=O)O)C=4C=CC(=CC4)C(=O)O,,,3.0,,,0.0,,,0.0,,,0.0,,,O=CN(C)C,S,12.92242441,,,,,,,O=C(O)C,A,17.39550375,,,,438.1103382959999,,,0.0502156604785166,,,0.0999216465224006,,12.92242441,,,52.186511249999995,
ZrCl4,,0.51 mmol,,H2abdc,,,0.51 mmol,,,H2O,,2.06 mmol,,DMF,,,20 mL,,,120.0,24.0,1,0,O=C(O)C1=CC=C(N=NC2=CC=C(C=C2)C(=O)O)C=C1,,,2.0,,,0.0,,,0.0,,,0.0,,,O=CN(C)C,S,12.92242441,,,,,,,O,S,55.65649279,,,,270.0640568,,,0.51,,,0.51,,258.4484882,,,2.06,
ZrCl4,,0.343 mmol,,1b-PIZOF-linker,,,0.343 mmol,,,benzoic acid,,10.287 mmol,,DMF,,,30 mL,,,120.0,24.0,1,0,O=C(O)C1=CC=C(C#CC2=CC=C(C#CC3=CC=C(C=C3)C(=O)O)C(N)=C2)C=C1,,,2.0,,,0.0,,,0.0,,,0.0,,,O=CN(C)C,S,12.92242441,,,,,,,O=C(O)C=1C=CC=CC1,A,8.188666885,,,,381.10010796,,,0.343,,,0.343,,387.6727323,,,10.287,
ZrCl4,,0.343 mmol,,2b-PIZOF-linker,,,0.343 mmol,,,benzoic acid,,10.287 mmol,,DMF,,,30 mL,,,120.0,24.0,1,0,O=C(O)C1=CC=C(C#CC=2C=C(OC)C(C#CC3=CC=C(C=C3)C(=O)O)=CC2OC)C=C1,,,2.0,,,0.0,,,0.0,,,0.0,,,O=CN(C)C,S,12.92242441,,,,,,,O=C(O)C=1C=CC=CC1,A,8.188666885,,,,426.1103382959999,,,0.343,,,0.343,,387.6727323,,,10.287,
ZrCl4,,0.343 mmol,,3b-PIZOF-linker,,,0.343 mmol,,,benzoic acid,,10.287 mmol,,DMF,,,30 mL,,,120.0,24.0,1,0,O=C(O)C1=CC=C(C#CC2=CC(OCC#C)=C(C#CC3=CC=C(C=C3)C(=O)O)C=C2OC)C=C1,,,2.0,,,0.0,,,0.0,,,0.0,,,O=CN(C)C,S,12.92242441,,,,,,,O=C(O)C=1C=CC=CC1,A,8.188666885,,,,450.1103382959999,,,0.343,,,0.343,,387.6727323,,,10.287,
ZrCl4,,0.343 mmol,,4b-PIZOF-linker,,,0.343 mmol,,,benzoic acid,,10.287 mmol,,DMF,,,30 mL,,,120.0,24.0,1,0,O=C(O)C1=CC=C(C#CC2=CC(OCC#C[Si](C(C)C)(C(C)C)C(C)C)=C(C#CC3=CC=C(C=C3)C(=O)O)C=C2OC)C=C1,,,2.0,,,0.0,,,0.0,,,0.0,,,O=CN(C)C,S,12.92242441,,,,,,,O=C(O)C=1C=CC=CC1,A,8.188666885,,,,606.243765466,,,0.343,,,0.343,,387.6727323,,,10.287,
ZrCl4,,0.343 mmol,,5b-PIZOF-linker,,,0.343 mmol,,,benzoic acid,,10.287 mmol,,DMF,,,30 mL,,,120.0,24.0,1,0,O=C(O)C1=CC=C(C#CC=2C=C(OCCCCC)C(C#CC3=CC=C(C=C3)C(=O)O)=CC2OCCCCC)C=C1,,,2.0,,,0.0,,,0.0,,,0.0,,,O=CN(C)C,S,12.92242441,,,,,,,O=C(O)C=1C=CC=CC1,A,8.188666885,,,,538.2355388079999,,,0.343,,,0.343,,387.6727323,,,10.287,
ZrCl4,,0.343 mmol,,6b-PIZOF-linker,,,0.343 mmol,,,benzoic acid,,10.287 mmol,,DMF,,,30 mL,,,120.0,24.0,1,0,O=C(O)C1=CC=C(C#CC=2C=C(C(C#CC3=CC=C(C=C3)C(=O)O)=CC2CCCCCCCCCCCC)CCCCCCCCCCCC)C=C1,,,2.0,,,0.0,,,0.0,,,0.0,,,O=CN(C)C,S,12.92242441,,,,,,,O=C(O)C=1C=CC=CC1,A,8.188666885,,,,702.4648104639999,,,0.343,,,0.343,,387.6727323,,,10.287,
ZrCl4,,0.343 mmol,,7b-PIZOF-linker,,,0.343 mmol,,,benzoic acid,,10.287 mmol,,DMF,,,30 mL,,,120.0,24.0,1,0,O=C(O)C1=CC=C(C#CC=2C=C(OCCOCCOC)C(C#CC3=CC=C(C=C3)C(=O)O)=CC2OCCOCCOC)C=C1,,,2.0,,,0.0,,,0.0,,,0.0,,,O=CN(C)C,S,12.92242441,,,,,,,O=C(O)C=1C=CC=CC1,A,8.188666885,,,,602.215197288,,,0.343,,,0.343,,387.6727323,,,10.287,
ZrCl4,,0.343 mmol,,8b-PIZOF-linker,,,0.343 mmol,,,benzoic acid,,10.287 mmol,,DMF,,,30 mL,,,120.0,24.0,1,0,O=C(O)C1=CC=C(C#CC2=CC(OCCCC=3OC=CC3)=C(C#CC4=CC=C(C=C4)C(=O)O)C=C2OC)C=C1,,,2.0,,,0.0,,,0.0,,,0.0,,,O=CN(C)C,S,12.92242441,,,,,,,O=C(O)C=1C=CC=CC1,A,8.188666885,,,,520.152203108,,,0.343,,,0.343,,387.6727323,,,10.287,
Zn(NO3)2·6H2O,,0.1 mmol,,H2tmbdc,H2bdc,,0.05 mmol,0.05 mmol,,dabco,,0.05 mmol,,DMF,,,1.5 mL,,,120.0,48.0,1,1,O=C(O)C=1C(=C(C(C(=O)O)=C(C1C)C)C)C,O=C(O)C1=CC=C(C=C1)C(=O)O,,2.0,2.0,,0.0,0.0,,0.0,0.0,,0.0,0.0,,O=CN(C)C,S,12.92242441,,,,,,,N12CCN(CC1)CC2,B,10.16314523,,,,222.089208928,166.026608672,,0.05,0.05,,0.1,,19.383636615,,,0.05,
Zn(NO3)2·6H2O,,0.63 mmol,,H2tmbdc,,,0.63 mmol,,,dabco,,0.31 mmol,,DMF,,,15 mL,,,120.0,32.0,1,0,O=C(O)C=1C(=C(C(C(=O)O)=C(C1C)C)C)C,,,2.0,,,0.0,,,0.0,,,0.0,,,O=CN(C)C,S,12.92242441,,,,,,,N12CCN(CC1)CC2,B,10.16314523,,,,222.089208928,,,0.63,,,0.63,,193.83636615,,,0.31,
Zn(NO3)2·6H2O,,0.1 mmol,,"H2(1,4-ndc)",,,0.1 mmol,,,dabco,,0.05 mmol,,DMF,,,1.5 mL,,,120.0,48.0,1,1,O=C(O)C1=CC=C(C(=O)O)C=2C=CC=CC12,,,2.0,,,0.0,,,0.0,,,0.0,,,O=CN(C)C,S,12.92242441,,,,,,,N12CCN(CC1)CC2,B,10.16314523,,,,216.042258736,,,0.1,,,0.1,,19.383636615,,,0.05,
Zn(NO3)2·6H2O,,0.40 mmol,,H2tfbdc,,,0.40 mmol,,,dabco,,0.20 mmol,,MeOH,DMF,,5 mL,1.2 mL,,95.0,7.0,1,1,C1(=C(C(=C(C(=C1F)F)C(=O)O)F)F)C(=O)O,,,2.0,,,0.0,,,0.0,,,0.0,,,OC,S,25.28089888,O=CN(C)C,S,12.92242441,,,,N12CCN(CC1)CC2,B,10.16314523,,,,237.988921424,,,0.4,,,0.4,,126.4044944,15.506909292,,0.2,
Zn(NO3)2·6H2O,,0.30 mmol,,H2bdc,,,0.30 mmol,,,bpy,,0.15 mmol,,MeOH,DMF,,3 mL,3 mL,,120.0,48.0,1,0,O=C(O)C1=CC=C(C=C1)C(=O)O,,,2.0,,,0.0,,,0.0,,,0.0,,,OC,S,25.28089888,O=CN(C)C,S,12.92242441,,,,N=1C=CC=CC1C=2N=CC=CC2,B,6.402868485,,,,166.026608672,,,0.3,,,0.3,,75.84269664,38.76727323,,0.15,
Zn(NO3)2·6H2O,,0.30 mmol,,H2bdc,,,0.30 mmol,,,bpy,,0.15 mmol,,p-xylene,DMF,,3 mL,3 mL,,120.0,48.0,1,1,O=C(O)C1=CC=C(C=C1)C(=O)O,,,2.0,,,0.0,,,0.0,,,0.0,,,C=1C=C(C=CC1C)C,S,8.110012245,O=CN(C)C,S,12.92242441,,,,N=1C=CC=CC1C=2N=CC=CC2,B,6.402868485,,,,166.026608672,,,0.3,,,0.3,,24.330036735,38.76727323,,0.15,
Zn(NO3)2·6H2O,,0.30 mmol,,"H2(2,6-ndc)",,,0.30 mmol,,,bpy,,0.15 mmol,,MeOH,DMF,,3 mL,3 mL,,120.0,48.0,1,0,O=C(O)C=1C=CC2=CC(=CC=C2C1)C(=O)O,,,2.0,,,0.0,,,0.0,,,0.0,,,OC,S,25.28089888,O=CN(C)C,S,12.92242441,,,,N=1C=CC=CC1C=2N=CC=CC2,B,6.402868485,,,,216.042258736,,,0.3,,,0.3,,75.84269664,38.76727323,,0.15,
Zn(NO3)2·6H2O,,0.1 mmol,,H2tmbdc,,,0.1 mmol,,,bpy,,0.05 mmol,,MeOH,DMF,,5 mL,1.2 mL,,120.0,48.0,1,1,O=C(O)C=1C(=C(C(C(=O)O)=C(C1C)C)C)C,,,2.0,,,0.0,,,0.0,,,0.0,,,OC,S,25.28089888,O=CN(C)C,S,12.92242441,,,,N=1C=CC=CC1C=2N=CC=CC2,B,6.402868485,,,,222.089208928,,,0.1,,,0.1,,126.4044944,15.506909292,,0.05,
ZrCl4,,0.2 mmol,,H6BTBP,,,0.2 mmol,,,HF,,6 mmol,,H2O,MeOH,,8 mL,2 mL,,80.0,72.0,1,0,O=P(O)(O)C1=CC=C(C=C1)C2=CC(=CC(=C2)C=3C=CC(=CC3)P(=O)(O)O)C4=CC=C(C=C4)P(=O)(O)O,,,0.0,,,0.0,,,3.0,,,0.0,,,O,S,55.65649279,OC,S,25.28089888,,,,F,A,49.52523738,,,,546.0398421419999,,,0.2,,,0.2,,445.25194232,50.56179776,,6.0,
ZrOCl2·8H2O,,0.4 mmol,,H6ttbmp,,,0.4 mmol,,,HF,,20 mmol,,MeOH,H2O,,5 mL,17 mL,,80.0,48.0,1,0,O=P(O)(O)CC=1C=CC(=CC1)C=2N=C(N=C(N2)C=3C=CC(=CC3)CP(=O)(O)O)C=4C=CC(=CC4)CP(=O)(O)O,,,0.0,,,3.0,,,3.0,,,0.0,,,OC,S,25.28089888,O,S,55.65649279,,,,F,A,49.52523738,,,,591.072539238,,,0.4,,,0.4,,126.4044944,946.16037743,,20.0,
HfCl4,,0.05 mmol,,H2L-ADC,,,0.05 mmol,,,trifluoroacetic acid,,0.8 mmol,,DMF,,,10 mL,,,100.0,48.0,1,0,O=C(O)C=1C=CC(=CC1)C2=C3C=CC=CC3=C(C4=CC=C(C=C4)C(=O)O)C=5C=CC=CC52,,,2.0,,,0.0,,,0.0,,,0.0,,,O=CN(C)C,S,12.92242441,,,,,,,O=C(O)C(F)(F)F,A,13.05911244,,,,418.12050905599995,,,0.05,,,0.05,,129.2242441,,,0.8,
ZrCl4,,0.05 mmol,,H2L-ADC,,,0.05 mmol,,,trifluoroacetic acid,,0.8 mmol,,DMF,,,10 mL,,,100.0,48.0,1,0,O=C(O)C=1C=CC(=CC1)C2=C3C=CC=CC3=C(C4=CC=C(C=C4)C(=O)O)C=5C=CC=CC52,,,2.0,,,0.0,,,0.0,,,0.0,,,O=CN(C)C,S,12.92242441,,,,,,,O=C(O)C(F)(F)F,A,13.05911244,,,,418.12050905599995,,,0.05,,,0.05,,129.2242441,,,0.8,
ZrCl4,,0.466 g,,H2DTDC,,,1.025 g,,,hydrochloric acid,,0.33 mL,,DMF,,,12 mL,,,220.0,16.0,1,0,O=C(O)C=1SC=2SC(C(=O)O)=C(C2C1C)C,,,2.0,,,0.0,,,0.0,,,0.0,,,O=CN(C)C,S,12.92242441,,,,,,,Cl,A,30.06582556,,,,255.986400736,,,4.004118957307765,,,1.9998283409149429,,155.06909292,,,9.921722434800001,
ZrCl4,,0.466 g,,H2BDC,,,0.664 g,,,hydrochloric acid,,0.33 mL,,DMF,,,12 mL,,,220.0,16.0,1,0,O=C(O)C1=CC=C(C=C1)C(=O)O,,,2.0,,,0.0,,,0.0,,,0.0,,,O=CN(C)C,S,12.92242441,,,,,,,Cl,A,30.06582556,,,,166.026608672,,,3.999358929939897,,,1.9998283409149429,,155.06909292,,,9.921722434800001,
ZrOCl2·8H2O,,0.0500 mmol,,H4TCPS,,,0.0125 mmol,,,formic acid,,1.2 mL,,DMF,,,2 mL,,,130.0,48.0,1,1,O=C(O)C1=CC=C(C=C1)[Si](C2=CC=C(C=C2)C(=O)O)(C3=CC=C(C=C3)C(=O)O)C4=CC=C(C=C4)C(=O)O,,,4.0,,,0.0,,,0.0,,,0.0,,,O=CN(C)C,S,12.92242441,,,,,,,O=CO,A,26.50445362,,,,512.0927441299999,,,0.0125,,,0.05,,25.84484882,,,31.805344343999998,
ZrCl4,,0.02 mmol,,H2btdc,,,0.012 mmol,,,benzoic acid,,1.32 mmol,,DMF,,,1 mL,,,120.0,120.0,1,1,O=C(O)C=1SC(=CC1)C=2SC(=CC2)C(=O)O,,,2.0,,,0.0,,,0.0,,,0.0,,,O=CN(C)C,S,12.92242441,,,,,,,O=C(O)C=1C=CC=CC1,A,8.188666885,,,,253.970750672,,,0.012,,,0.02,,12.92242441,,,1.32,
ZrCl4,,0.27 mmol,,H2bpdc,,,0.38 mmol,,,HCl,,0.50 mL,,DMF,,,15 mL,,,120.0,24.0,1,1,O=C(O)C=1C=CC(=CC1)C2=CC=C(C=C2)C(=O)O,,,2.0,,,0.0,,,0.0,,,0.0,,,O=CN(C)C,S,12.92242441,,,,,,,Cl,A,30.06582556,,,,242.0579088,,,0.38,,,0.27,,193.83636615,,,15.03291278,
ZrCl2O8,,20.0 mg,,Fe(III) meso-tetra(4-carboxyphenyl)porphyrin chloride,,,4.0 mg,,,formic acid,,3.0 mL,,DMF,,,5.0 mL,,,135.0,80.0,1,1,O=C(O)C=1C=CC(=CC1)C=2C3=NC(C=C3)=C(C4=CC=C(C=C4)C(=O)O)C5=CC=C(N5)C(=C6N=C(C=C6)C(C7=CC=C(C=C7)C(=O)O)=C8C=CC2N8)C=9C=CC(=CC9)C(=O)O,,,4.0,,,0.0,,,0.0,,,0.0,,,O=CN(C)C,S,12.92242441,,,,,,,O=CO,A,26.50445362,,,,790.2063639200002,,,0.0050619688509683,,,0.068936991589687,,64.61212205,,,79.51336086,
ZrOCl2·8H2O,,3 mmol,,3-methyladipic acid,,,3 mmol,,,HCl,,800 uL,,H2O,,,5 mL,,,90.0,20.0,2,0,O=C(O)CCC(C)CC(=O)O,,,2.0,,,0.0,,,0.0,,,0.0,,,O,S,55.65649279,,,,,,,Cl,A,30.06582556,,,,160.073558864,,,3.0,,,3.0,,278.28246395,,,24.052660447999997,
Zr(SO4)2·4H2O,,2 mmol,,adipic acid,,,2 mmol,,,,,,,H2O,,,5 mL,,,90.0,20.0,2,0,O=C(O)CCCCC(=O)O,,,2.0,,,0.0,,,0.0,,,0.0,,,O,S,55.65649279,,,,,,,,,,,,,146.0579088,,,2.0,,,2.0,,278.28246395,,,,
ZrO(NO3)2,,2 mmol,,adipic acid,,,2 mmol,,,HNO3,,1 mL,,H2O,,,4 mL,,,90.0,20.0,2,0,O=C(O)CCCCC(=O)O,,,2.0,,,0.0,,,0.0,,,0.0,,,O,S,55.65649279,,,,,,,O=N(=O)O,A,24.59926996,,,,146.0579088,,,2.0,,,2.0,,222.62597116,,,24.59926996,
ZrCl4,,1 mmol,,H2TDC,,,0.67 mmol,,,formic acid,,7 mL,,DMF,NMP,,12.5 mL,12.5 mL,,120.0,48.0,1,0,O=C(O)C=1SC(=CC1)C(=O)O,,,2.0,,,0.0,,,0.0,,,0.0,,,O=CN(C)C,S,12.92242441,O=C1N(C)CCC1,S,10.36013316,,,,O=CO,A,26.50445362,,,,171.983029608,,,0.67,,,1.0,,161.53030512499998,129.5016645,,185.53117534,
ZrOCl2·8H2O,,3.0 mmol,,H3BTC,,,1.0 mmol,,,formic acid,HCl,40 mL,0.1 mL,H2O,,,40 mL,,,100.0,24.0,2,0,O=C(O)C=1C=C(C=C(C1)C(=O)O)C(=O)O,,,3.0,,,0.0,,,0.0,,,0.0,,,O,S,55.65649279,,,,,,,O=CO,A,26.50445362,Cl,A,30.06582556,210.016437912,,,1.0,,,3.0,,2226.2597116,,,1060.1781448,3.006582556
ZrCl4,,1 mmol,,H2TDC,,,0.67 mmol,,,acetic acid,,10 mL,,DMF,NMP,,12.5 mL,12.5 mL,,120.0,48.0,1,1,O=C(O)C=1SC(=CC1)C(=O)O,,,2.0,,,0.0,,,0.0,,,0.0,,,O=CN(C)C,S,12.92242441,O=C1N(C)CCC1,S,10.36013316,,,,O=C(O)C,A,17.39550375,,,,171.983029608,,,0.67,,,1.0,,161.53030512499998,129.5016645,,173.9550375,
HfOCl2·8H2O,,0.015 mmol,,H3BTC,,,0.015 mmol,,,formic acid,,1.25 mL,,DMF,,,1 mL,,,120.0,72.0,1,1,O=C(O)C=1C=C(C=C(C1)C(=O)O)C(=O)O,,,3.0,,,0.0,,,0.0,,,0.0,,,O=CN(C)C,S,12.92242441,,,,,,,O=CO,A,26.50445362,,,,210.016437912,,,0.015,,,0.015,,12.92242441,,,33.130567025,
ZrCl4,,0.04 mmol,,H4TCPB-Br2,,,0.01 mmol,,,HAc,,0.7 mL,,DEF,,,2 mL,,,120.0,24.0,1,1,O=C(O)C=1C=CC(=CC1)C2=C(Br)C(C=3C=CC(=CC3)C(=O)O)=C(C4=CC=C(C=C4)C(=O)O)C(Br)=C2C5=CC=C(C=C5)C(=O)O,,,4.0,,,0.0,,,0.0,,,0.0,,,O=CN(CC)CC,S,8.95402867,,,,,,,O=C(O)C,A,17.39550375,,,,713.9524918,,,0.01,,,0.04,,17.90805734,,,12.176852624999999,
ZrCl4,,0.04 mmol,,H4TCPB-Br2,H2BDC,,0.01 mmol,0.01 mmol,,HAc,,0.7 mL,,DEF,,,2 mL,,,120.0,72.0,1,1,O=C(O)C=1C=CC(=CC1)C2=C(Br)C(C=3C=CC(=CC3)C(=O)O)=C(C4=CC=C(C=C4)C(=O)O)C(Br)=C2C5=CC=C(C=C5)C(=O)O,O=C(O)C1=CC=C(C=C1)C(=O)O,,4.0,2.0,,0.0,0.0,,0.0,0.0,,0.0,0.0,,O=CN(CC)CC,S,8.95402867,,,,,,,O=C(O)C,A,17.39550375,,,,713.9524918,166.026608672,,0.01,0.01,,0.04,,17.90805734,,,12.176852624999999,
ZrCl4,,0.04 mmol,,H4TCPB-Br2,H2BPDC,,0.01 mmol,0.01 mmol,,HAc,,0.7 mL,,DEF,,,2 mL,,,120.0,72.0,1,1,O=C(O)C=1C=CC(=CC1)C2=C(Br)C(C=3C=CC(=CC3)C(=O)O)=C(C4=CC=C(C=C4)C(=O)O)C(Br)=C2C5=CC=C(C=C5)C(=O)O,O=C(O)C=1C=CC(=CC1)C2=CC=C(C=C2)C(=O)O,,4.0,2.0,,0.0,0.0,,0.0,0.0,,0.0,0.0,,O=CN(CC)CC,S,8.95402867,,,,,,,O=C(O)C,A,17.39550375,,,,713.9524918,242.0579088,,0.01,0.01,,0.04,,17.90805734,,,12.176852624999999,
ZrCl4,,0.04 mmol,,H4TCPB-Br2,H2BDC,H2BPDC,0.01 mmol,0.01 mmol,0.01 mmol,HAc,,0.7 mL,,DEF,,,2 mL,,,120.0,120.0,1,1,O=C(O)C=1C=CC(=CC1)C2=C(Br)C(C=3C=CC(=CC3)C(=O)O)=C(C4=CC=C(C=C4)C(=O)O)C(Br)=C2C5=CC=C(C=C5)C(=O)O,O=C(O)C1=CC=C(C=C1)C(=O)O,O=C(O)C=1C=CC(=CC1)C2=CC=C(C=C2)C(=O)O,4.0,2.0,2.0,0.0,0.0,0.0,0.0,0.0,0.0,0.0,0.0,0.0,O=CN(CC)CC,S,8.95402867,,,,,,,O=C(O)C,A,17.39550375,,,,713.9524918,166.026608672,242.0579088,0.01,0.01,0.01,0.04,,17.90805734,,,12.176852624999999,
ZrCl4,,0.04 mmol,,H4TCPB-Br2,H2BPDC-(OH)2,,0.01 mmol,0.01 mmol,,HAc,,0.7 mL,,DEF,,,2 mL,,,120.0,72.0,1,1,O=C(O)C=1C=CC(=CC1)C2=C(Br)C(C=3C=CC(=CC3)C(=O)O)=C(C4=CC=C(C=C4)C(=O)O)C(Br)=C2C5=CC=C(C=C5)C(=O)O,O=C(O)C1=CC=C(C=C1O)C=2C=CC(C(=O)O)=C(O)C2,,4.0,2.0,,0.0,0.0,,0.0,0.0,,0.0,2.0,,O=CN(CC)CC,S,8.95402867,,,,,,,O=C(O)C,A,17.39550375,,,,713.9524918,274.04773804,,0.01,0.01,,0.04,,17.90805734,,,12.176852624999999,
ZrCl4,,0.04 mmol,,H4TCPB-Br2,H2BDC-(OH)2,H2BPDC-(OH)2,0.01 mmol,0.01 mmol,0.01 mmol,HAc,,0.7 mL,,DEF,,,2 mL,,,120.0,120.0,1,1,O=C(O)C=1C=CC(=CC1)C2=C(Br)C(C=3C=CC(=CC3)C(=O)O)=C(C4=CC=C(C=C4)C(=O)O)C(Br)=C2C5=CC=C(C=C5)C(=O)O,O=C(O)C1=CC(O)=C(C=C1O)C(=O)O,O=C(O)C1=CC=C(C=C1O)C=2C=CC(C(=O)O)=C(O)C2,4.0,2.0,2.0,0.0,0.0,0.0,0.0,0.0,0.0,0.0,2.0,2.0,O=CN(CC)CC,S,8.95402867,,,,,,,O=C(O)C,A,17.39550375,,,,713.9524918,198.016437912,274.04773804,0.01,0.01,0.01,0.04,,17.90805734,,,12.176852624999999,
ZrCl4,,0.086 mmol,,H2L-NU1900,,,0.032 mmol,,,formic acid,,0.15 mL,,DMF,,,0.5 mL,,,120.0,24.0,1,1,O=C(O)C1=CC=C2C(=C1)CN3C4=CC=C(C=C4CN2C3)C(=O)O,,,2.0,,,0.0,,,0.0,,,0.0,,,O=CN(C)C,S,12.92242441,,,,,,,O=CO,A,26.50445362,,,,310.09535692799994,,,0.032,,,0.086,,6.461212205,,,3.9756680429999998,
ZrCl4,,0.43 mmol,,H2L-NU1900,,,0.064 mmol,,,formic acid,,0.5 mL,,DMF,,,4 mL,,,120.0,24.0,1,0,O=C(O)C1=CC=C2C(=C1)CN3C4=CC=C(C=C4CN2C3)C(=O)O,,,2.0,,,0.0,,,0.0,,,0.0,,,O=CN(C)C,S,12.92242441,,,,,,,O=CO,A,26.50445362,,,,310.09535692799994,,,0.064,,,0.43,,51.68969764,,,13.25222681,
ZrCl4,,0.086 mmol,,H2L-NU407,,,0.032 mmol,,,formic acid,,0.15 mL,,DEF,,,0.5 mL,,,120.0,24.0,1,1,O=C(O)C1=CC=C2C(=C1)CN3C4=CC=C(C=C4CN2C3)C(=O)O,,,2.0,,,0.0,,,0.0,,,0.0,,,O=CN(CC)CC,S,8.95402867,,,,,,,O=CO,A,26.50445362,,,,310.09535692799994,,,0.032,,,0.086,,4.477014335,,,3.9756680429999998,
ZrCl4,,10 mg,,L1-NU700,,,10 mg,,,HCOOH,,400 uL,,DMF,,,1 mL,,,120.0,48.0,1,1,C1CC2=C(C=C(CCC3=C(C=C1C=C3)C4=CC=C(C=C4)C(=O)O)C=C2)C5=CC=C(C=C5)C(=O)O,,,2.0,,,0.0,,,0.0,,,0.0,,,O=CN(C)C,S,12.92242441,,,,,,,O=CO,A,26.50445362,,,,448.1674592479999,,,0.0223130880960867,,,0.0429147712642691,,12.92242441,,,10.601781448,
ZrCl4,,10 mg,,L1-NU700,,,10 mg,,,HAc,,500 uL,,DMF,,,1 mL,,,120.0,24.0,1,1,C1CC2=C(C=C(CCC3=C(C=C1C=C3)C4=CC=C(C=C4)C(=O)O)C=C2)C5=CC=C(C=C5)C(=O)O,,,2.0,,,0.0,,,0.0,,,0.0,,,O=CN(C)C,S,12.92242441,,,,,,,O=C(O)C,A,17.39550375,,,,448.1674592479999,,,0.0223130880960867,,,0.0429147712642691,,12.92242441,,,8.697751875,
ZrCl4,,5 mg,,L2-NU1800,,,5 mg,,,HAc,,0.12 mL,,DMF,,,1 mL,,,120.0,72.0,1,1,O(C(=O)C7=CC=C(C1=C2CCC4=CC(=C(CCC(=C1)C(=C2)C3=CC=C(C=C3)C(=O)O)C=C4C5=CC=C(C=C5)C(=O)O[H])C6=CC=C(C=C6)C(O[H])=O)C=C7)[H],,,4.0,,,0.0,,,0.0,,,0.0,,,O=CN(C)C,S,12.92242441,,,,,,,O=C(O)C,A,17.39550375,,,,688.209717984,,,0.007265227254632,,,0.0214573856321345,,12.92242441,,,2.08746045,
ZrCl4,,60 mg,,L3-NU913,,,30 mg,,,HAc,,2 mL,,DMF,,,4 mL,,,120.0,48.0,1,1,O=C(O)C(C=C1)=CC=C1C2=C3CCC(C=C4)=C(C5=CC=C(C(O)=O)C=C5)C(C6=CC=C(C(O)=O)C=C6)=C4CCC(C=C3)=C2C7=CC=C(C(O)=O)C=C7,,,4.0,,,0.0,,,0.0,,,0.0,,,O=CN(C)C,S,12.92242441,,,,,,,O=C(O)C,A,17.39550375,,,,688.209717984,,,0.0435913635277923,,,0.2574886275856149,,51.68969764,,,34.7910075,
ZrCl4,,60 mg,,L3-NU913,,,30 mg,,,TFA,,1 mL,,DMF,,,10 mL,,,120.0,48.0,1,0,O=C(O)C(C=C1)=CC=C1C2=C3CCC(C=C4)=C(C5=CC=C(C(O)=O)C=C5)C(C6=CC=C(C(O)=O)C=C6)=C4CCC(C=C3)=C2C7=CC=C(C(O)=O)C=C7,,,4.0,,,0.0,,,0.0,,,0.0,,,O=CN(C)C,S,12.92242441,,,,,,,O=C(O)C(F)(F)F,A,13.05911244,,,,688.209717984,,,0.0435913635277923,,,0.2574886275856149,,129.2242441,,,13.05911244,
ZrCl4,,10 mg,,L3-NU913,,,10 mg,,,HAc,,500 uL,,DEF,,,1 mL,,,120.0,48.0,1,1,O=C(O)C(C=C1)=CC=C1C2=C3CCC(C=C4)=C(C5=CC=C(C(O)=O)C=C5)C(C6=CC=C(C(O)=O)C=C6)=C4CCC(C=C3)=C2C7=CC=C(C(O)=O)C=C7,,,4.0,,,0.0,,,0.0,,,0.0,,,O=CN(CC)CC,S,8.95402867,,,,,,,O=C(O)C,A,17.39550375,,,,688.209717984,,,0.0145304545092641,,,0.0429147712642691,,8.95402867,,,8.697751875,
ZnCl2,,7.3 mmol,,H2BTDD,,,0.36 mmol,,,,,,,DMF,,,60 mL,,,140.0,18.0,1,0,N1=NC=2C=C3OC4=CC=5N=NNC5C=C4OC3=CC2N1,,,0.0,,,4.0,,,0.0,,,0.0,,,O=CN(C)C,S,12.92242441,,,,,,,,,,,,,266.055223432,,,0.36,,,7.3,,775.3454646,,,,
ZrCl4,,0.04 mmol,,H4TCPB-Br2,,,0.01 mmol,,,formic acid,,0.9 mL,,DEF,,,2 mL,,,120.0,48.0,1,1,O=C(O)C=1C=CC(=CC1)C2=C(Br)C(C=3C=CC(=CC3)C(=O)O)=C(C4=CC=C(C=C4)C(=O)O)C(Br)=C2C5=CC=C(C=C5)C(=O)O,,,4.0,,,0.0,,,0.0,,,0.0,,,O=CN(CC)CC,S,8.95402867,,,,,,,O=CO,A,26.50445362,,,,713.9524918,,,0.01,,,0.04,,17.90805734,,,23.854008258,
ZrCl4,,0.04 mmol,,H4TCPB-Br2,,,0.01 mmol,,,acetic acid,,0.75 mL,,DEF,,,2 mL,,,120.0,24.0,1,1,O=C(O)C=1C=CC(=CC1)C2=C(Br)C(C=3C=CC(=CC3)C(=O)O)=C(C4=CC=C(C=C4)C(=O)O)C(Br)=C2C5=CC=C(C=C5)C(=O)O,,,4.0,,,0.0,,,0.0,,,0.0,,,O=CN(CC)CC,S,8.95402867,,,,,,,O=C(O)C,A,17.39550375,,,,713.9524918,,,0.01,,,0.04,,17.90805734,,,13.046627812499999,
ZrCl4,,0.04 mmol,,H4TCPB-Br2,,,0.01 mmol,,,acetic acid,,0.25 mL,,DEF,,,2 mL,,,120.0,24.0,1,0,O=C(O)C=1C=CC(=CC1)C2=C(Br)C(C=3C=CC(=CC3)C(=O)O)=C(C4=CC=C(C=C4)C(=O)O)C(Br)=C2C5=CC=C(C=C5)C(=O)O,,,4.0,,,0.0,,,0.0,,,0.0,,,O=CN(CC)CC,S,8.95402867,,,,,,,O=C(O)C,A,17.39550375,,,,713.9524918,,,0.01,,,0.04,,17.90805734,,,4.3488759375,
ZrCl4,,0.04 mmol,,H4TCPB-Br2,,,0.01 mmol,,,acetic acid,,0.75 mL,,DMF,,,2 mL,,,120.0,24.0,1,1,O=C(O)C=1C=CC(=CC1)C2=C(Br)C(C=3C=CC(=CC3)C(=O)O)=C(C4=CC=C(C=C4)C(=O)O)C(Br)=C2C5=CC=C(C=C5)C(=O)O,,,4.0,,,0.0,,,0.0,,,0.0,,,O=CN(C)C,S,12.92242441,,,,,,,O=C(O)C,A,17.39550375,,,,713.9524918,,,0.01,,,0.04,,25.84484882,,,13.046627812499999,
ZrCl4,,0.04 mmol,,H4TCPB-Br2,,,0.01 mmol,,,acetic acid,,0.25 mL,,DMF,,,2 mL,,,120.0,24.0,1,0,O=C(O)C=1C=CC(=CC1)C2=C(Br)C(C=3C=CC(=CC3)C(=O)O)=C(C4=CC=C(C=C4)C(=O)O)C(Br)=C2C5=CC=C(C=C5)C(=O)O,,,4.0,,,0.0,,,0.0,,,0.0,,,O=CN(C)C,S,12.92242441,,,,,,,O=C(O)C,A,17.39550375,,,,713.9524918,,,0.01,,,0.04,,25.84484882,,,4.3488759375,
ZrCl4,,0.04 mmol,,H4TCPB-Br2,,,0.01 mmol,,,formic acid,,1 mL,,DEF,,,2 mL,,,120.0,24.0,1,1,O=C(O)C=1C=CC(=CC1)C2=C(Br)C(C=3C=CC(=CC3)C(=O)O)=C(C4=CC=C(C=C4)C(=O)O)C(Br)=C2C5=CC=C(C=C5)C(=O)O,,,4.0,,,0.0,,,0.0,,,0.0,,,O=CN(CC)CC,S,8.95402867,,,,,,,O=CO,A,26.50445362,,,,713.9524918,,,0.01,,,0.04,,17.90805734,,,26.50445362,
ZrO(NO3)2·H2O,,0.267 mmol,,H4TCPB-Br2,,,0.0533 mmol,,,formic acid,,1 mL,,DMF,,,3 mL,,,100.0,12.0,1,0,O=C(O)C=1C=CC(=CC1)C2=C(Br)C(C=3C=CC(=CC3)C(=O)O)=C(C4=CC=C(C=C4)C(=O)O)C(Br)=C2C5=CC=C(C=C5)C(=O)O,,,4.0,,,0.0,,,0.0,,,0.0,,,O=CN(C)C,S,12.92242441,,,,,,,O=CO,A,26.50445362,,,,713.9524918,,,0.0533,,,0.267,,38.76727323,,,26.50445362,
Cu(NO3)2·3H2O,,0.4 mmol,,tetracarboxylic acid 5a,,,0.58 mmol,,,20% nitric acid,,1.9 mL,,DMF,H2O,,24 mL,8.8 mL,,50.0,72.0,1,1,O=C(O)C=1C=C(C=C(C1)C2=CC=C(C=C2)C(O)(C3=CC=C(C=C3)C=4C=C(C=C(C4)C(=O)O)C(=O)O)C(NC(=O)OC(C)(C)C)C)C(=O)O,,,4.0,,,0.0,,,0.0,,,0.0,,,O=CN(C)C,S,12.92242441,O,S,55.65649279,,,,O=N(=O)O,A,24.59926996,,,,655.205360876,,,0.58,,,0.4,,310.13818584,489.77713655200006,,9.3477225848,
Zn(NO3)2·6H2O,,0.10 mmol,,H4PTCA,,,0.03 mmol,,,HCl,,0.24 mmol,,DMF,dioxane,H2O,4 mL,2 mL,2 mL,110.0,48.0,1,1,O=C(O)C1=CC(C(=O)O)=C2C=CC3=C(C=C(C(=O)O)C4=CC=C1C2=C43)C(=O)O,,,4.0,,,0.0,,,0.0,,,0.0,,,O=CN(C)C,S,12.92242441,O1CCOCC1,S,11.731926,O,S,55.65649279,Cl,A,30.06582556,,,,378.03756728,,,0.03,,,0.1,,51.68969764,23.463852,111.31298558,0.24,
Zn(NO3)2·6H2O,,0.10 mmol,,H4PTCA,,,0.03 mmol,,,HCl,,0.24 mmol,,DMF,dioxane,H2O,4 mL,2 mL,2 mL,140.0,48.0,1,1,O=C(O)C1=CC(C(=O)O)=C2C=CC3=C(C=C(C(=O)O)C4=CC=C1C2=C43)C(=O)O,,,4.0,,,0.0,,,0.0,,,0.0,,,O=CN(C)C,S,12.92242441,O1CCOCC1,S,11.731926,O,S,55.65649279,Cl,A,30.06582556,,,,378.03756728,,,0.03,,,0.1,,51.68969764,23.463852,111.31298558,0.24,
Zn(NO3)2,,10 mg,,H8TIAPy,,,5 mg,,,HNO3,,1.6 mmol,,DMF,DMSO,,5 mL,1 mL,,85.0,24.0,1,1,O=C(O)C1=CC(=CC(=C1)C2=CC(C3=CC(=CC(=C3)C(=O)O)C(=O)O)=C4C=CC5=C(C=C(C=6C=C(C=C(C6)C(=O)O)C(=O)O)C7=CC=C2C4=C75)C=8C=C(C=C(C8)C(=O)O)C(=O)O)C(=O)O,,,8.0,,,0.0,,,0.0,,,0.0,,,O=CN(C)C,S,12.92242441,O=S(C)C,S,14.07909894,,,,O=N(=O)O,A,24.59926996,,,,858.1220847520002,,,0.0058266767501328,,,0.0527983104540654,,64.61212205,14.07909894,,1.6,
Zn(NO3)2,,10 mg,,H8TIAPy,,,5 mg,,,HNO3,,1.6 mmol,,DMF,DMSO,,5 mL,1 mL,,85.0,24.0,1,1,O=C(O)C1=CC(=CC(=C1)C2=CC(C3=CC(=CC(=C3)C(=O)O)C(=O)O)=C4C=CC5=C(C=C(C=6C=C(C=C(C6)C(=O)O)C(=O)O)C7=CC=C2C4=C75)C=8C=C(C=C(C8)C(=O)O)C(=O)O)C(=O)O,,,8.0,,,0.0,,,0.0,,,0.0,,,O=CN(C)C,S,12.92242441,O=S(C)C,S,14.07909894,,,,O=N(=O)O,A,24.59926996,,,,858.1220847520002,,,0.0058266767501328,,,0.0527983104540654,,64.61212205,14.07909894,,1.6,
Cd(NO3)2·4H2O,,0.050 mmol,,H3BPT,,,0.050 mmol,,,TMPyP,,0.011 mmol,,DMF,H2O,,2.0 mL,0.3 mL,,85.0,12.0,1,1,O=C(O)C=1C=CC(=CC1)C2=CC(=CC(=C2)C(=O)O)C(=O)O,,,3.0,,,0.0,,,0.0,,,0.0,,,O=CN(C)C,S,12.92242441,O,S,55.65649279,,,,O=S(=O)([O-])C1=CC=C(C=C1)C.N1=C2C=CC1=C(C3=CC=[N+](C=C3)C)C4=CC=C(N4)C(=C5N=C(C=C5)C(C6=CC=[N+](C=C6)C)=C7C=CC(N7)=C2C=8C=C[N+](=CC8)C)C=9C=C[N+](=CC9)C,B,0.733347511,,,,286.04773803999996,,,0.05,,,0.05,,25.84484882,16.696947837,,0.011,
CdCl2,,0.15 mmol,,H3BTC,,,0.050 mmol,,,TMPyP,,0.0045 mmol,,DMF,H2O,,2.0 mL,0.3 mL,,85.0,48.0,1,1,O=C(O)C=1C=C(C=C(C1)C(=O)O)C(=O)O,,,3.0,,,0.0,,,0.0,,,0.0,,,O=CN(C)C,S,12.92242441,O,S,55.65649279,,,,O=S(=O)([O-])C1=CC=C(C=C1)C.N1=C2C=CC1=C(C3=CC=[N+](C=C3)C)C4=CC=C(N4)C(=C5N=C(C=C5)C(C6=CC=[N+](C=C6)C)=C7C=CC(N7)=C2C=8C=C[N+](=CC8)C)C=9C=C[N+](=CC9)C,B,0.733347511,,,,210.016437912,,,0.05,,,0.15,,25.84484882,16.696947837,,0.0045,
