Repository: zach-zhiling-zheng/ChatGPT_Chemistry_Assistant

# ChatGPT_Chemistry_Assistant
ChatGPT Chemistry Assistant

**Contents** 

· Text Mining: PDF Text Processing and Analysis with OpenAI's GPT-3.5-turbo

· MOF Chatbot: a chatbot answers question based on post text mining data

· Predictive Model: A RF classfifier trained on post text mining data



**Features**
This tool includes the following main functions:

· Extraction of text from PDF files and its division into smaller chunks.

· Classfication of text segments.

· Processing and summarization of the extracted text data.

· Conversion of summarized data into a tabular format.

· Calculation of text embeddings using the OpenAI API.

File: random_forest/stats/cleaned_dat.csv (part 5 of 6)
Co(NO3)2·6H2O,,0.060 g,,H2HPDC,,,0.018 g,,,triethylamine,,0.005 mL,,DMF,EtOH,H2O,7 mL,2 mL,1 mL,85.0,24.0,1,1,O=C(O)C=1C=C2C=3C=4C(=CC(=CC4CCC3C1)C(=O)O)CC2,,,2.0,,,0.0,,,0.0,,,0.0,,,O=CN(C)C,S,12.92242441,OCC,S,17.12611244,O,S,55.65649279,CCN(CC)CC,B,7.169680798,,,,294.089208928,,,0.0612059179784689,,,0.2061560392312194,,90.45697087,34.25222488,55.65649279,0.03584840399,
Cd(NO3)2·4H2O,,0.055 g,,H2HPDC,,,0.018 g,,,,,,,H2O,CH3OH,CHP,2 mL,3 mL,3 mL,130.0,20.0,1,1,O=C(O)C=1C=C2C=3C=4C(=CC(=CC4CCC3C1)C(=O)O)CC2,,,2.0,,,0.0,,,0.0,,,0.0,,,O,S,55.65649279,OC,S,25.28089888,O=C1N(CCC1)C2CCCCC2,S,0.059790732,,,,,,,294.089208928,,,0.0612059179784689,,,0.1782929211356597,,111.31298558,75.84269664,0.1793721959999999,,
Tb(NO3)3·5H2O,,0.056 g,,H2PDC,,,0.010 g,,,,,,,H2O,EtOH,DMF,2 mL,4 mL,4 mL,80.0,24.0,1,1,O=C(O)C1=CC2=CC=C3C=C(C=C4C=CC(=C1)C2=C34)C(=O)O,,,2.0,,,0.0,,,0.0,,,0.0,,,O,S,55.65649279,OCC,S,17.12611244,O=CN(C)C,S,12.92242441,,,,,,,290.05790879999995,,,0.0344758742879001,,,0.128733738170289,,111.31298558,68.50444976,51.68969764,,
Cr(NO3)3·9H2O,,15 mmol,,H2BDC,,,23 mmol,,,40 % HF,,0.75 mL,,H2O,,,75 mL,,,220.0,9.0,1,0,O=C(O)C1=CC=C(C=C1)C(=O)O,,,2.0,,,0.0,,,0.0,,,0.0,,,O,S,55.65649279,,,,,,,F,A,49.52523738,,,,166.026608672,,,23.0,,,15.0,,4174.23695925,,,14.857571214,
Cd(NO3)2·4H2O,,0.15 mmol,,H3TPT,,,0.050 mmol,,,TMPyP,,0.0045 mmol,,DMF,H2O,,2.0 mL,0.3 mL,,85.0,48.0,1,1,O=C(O)C=1C=CC(=CC1)C2=CC(=CC(=C2)C=3C=CC(=CC3)C(=O)O)C(=O)O,,,3.0,,,0.0,,,0.0,,,0.0,,,O=CN(C)C,S,12.92242441,O,S,55.65649279,,,,O=S(=O)([O-])C1=CC=C(C=C1)C.N1=C2C=CC1=C(C3=CC=[N+](C=C3)C)C4=CC=C(N4)C(=C5N=C(C=C5)C(C6=CC=[N+](C=C6)C)=C7C=CC(N7)=C2C=8C=C[N+](=CC8)C)C=9C=C[N+](=CC9)C,B,0.733347511,,,,362.0790381679999,,,0.05,,,0.15,,25.84484882,16.696947837,,0.0045,
Co(NO3)2·6H2O,,0.34 mmol,,HINA,,,0.41 mmol,,,,,,,DMF,H2O,,5 mL,1 mL,,87.0,24.0,1,1,O=C(O)C=1C=CN=CC1,,,1.0,,,1.0,,,0.0,,,0.0,,,O=CN(C)C,S,12.92242441,O,S,55.65649279,,,,,,,,,,123.0320284,,,0.41,,,0.34,,64.61212205,55.65649279,,,
Cu(NO3)2·6H2O,,0.700 mol,,H3BTC,,,0.03510 mol,,,,,,,EtOH,H2O,,6 mL,6 mL,,95.0,18.0,1,1,O=C(O)C=1C=C(C=C(C1)C(=O)O)C(=O)O,,,3.0,,,0.0,,,0.0,,,0.0,,,OCC,S,17.12611244,O,S,55.65649279,,,,,,,,,,210.016437912,,,35.1,,,700.0,,102.75667464,333.93895674,,,
Al(NO3)3·9H2O,,5.2 g,,H2bdc,,,1.112 g,,,,,,,H2O,,,20 mL,,,220.0,72.0,1,0,O=C(O)C1=CC=C(C=C1)C(=O)O,,,2.0,,,0.0,,,0.0,,,0.0,,,O,S,55.65649279,,,,,,,,,,,,,166.026608672,,,6.697721581465611,,,13.86121384995428,,1113.1298558,,,,
AlF3,,0.0084 g,,H2bdc,,,0.996 g,,,,,,,DEF,,,10 mL,,,220.0,96.0,1,0,O=C(O)C1=CC=C(C=C1)C(=O)O,,,2.0,,,0.0,,,0.0,,,0.0,,,O=CN(CC)CC,S,8.95402867,,,,,,,,,,,,,166.026608672,,,5.999038394909846,,,0.1000238151940938,,89.5402867,,,,
Zn(NO3)2·6H2O,,5 mmol,,HBTA,H2TDA,,6 mmol,2 mmol,,,,,,DMF,EtOH,H2O,70 mL,70 mL,70 mL,100.0,24.0,1,1,N1=NC=2C=CC=CC2N1,O=C(O)C=1SC(=CC1)C(=O)O,,0.0,2.0,,2.0,0.0,,0.0,0.0,,0.0,0.0,,O=CN(C)C,S,12.92242441,OCC,S,17.12611244,O,S,55.65649279,,,,,,,119.04834716,171.983029608,,6.0,2.0,,5.0,,904.5697087,1198.8278708,3895.9544953,,
Cd(NO3)2·4H2O,,0.05 mmol,,"4,4·,4·-(benzene-1,3,5-triyltrimethylene)tribenzoic acid",,,0.075 mmol,,,NaOH,,0.225 mmol,,H2O,THF,,4 mL,2 mL,,160.0,72.0,1,1,O=C(O)C1=CC=C(OC=2C=C(OC3=CC=C(C=C3)C(=O)O)C=C(OC4=CC=C(C=C4)C(=O)O)C2)C=C1,,,3.0,,,0.0,,,0.0,,,0.0,,,O,S,55.65649279,O1CCCC1,S,12.33116073,,,,[Na]O,B,25.0,,,,486.0950821559999,,,0.075,,,0.05,,222.62597116,24.66232146,,0.225,
Zn(CH3COO)2,,1 mmol,,H3BTC,,,1 mmol,,,triethylamine,,0.5 mL,,PEG-400,,,3 mL,,,160.0,144.0,1,1,O=C(O)C=1C=C(C=C(C1)C(=O)O)C(=O)O,,,3.0,,,0.0,,,0.0,,,0.0,,,OCCO,S,17.93942323,,,,,,,CCN(CC)CC,B,7.169680798,,,,210.016437912,,,1.0,,,1.0,,53.818269689999994,,,3.584840399,
Zn(CH3COO)2,,1 mmol,,H3BTC,,,1 mmol,,,triethylamine,,0.5 mL,,Octanoic acid,,,3 mL,,,160.0,144.0,1,1,O=C(O)C=1C=C(C=C(C1)C(=O)O)C(=O)O,,,3.0,,,0.0,,,0.0,,,0.0,,,O=C(O)CCCCCCC,A,6.310242008,,,,,,,CCN(CC)CC,B,7.169680798,,,,210.016437912,,,1.0,,,1.0,,18.930726024,,,3.584840399,
Zn(CH3COO)2,,1.5 mmol,,H3BTC,,,1 mmol,,,pyridine,,0.3 mL,,PEG-400,,,3 mL,,,160.0,144.0,1,1,O=C(O)C=1C=C(C=C(C1)C(=O)O)C(=O)O,,,3.0,,,0.0,,,0.0,,,0.0,,,OCCO,S,17.93942323,,,,,,,N=1C=CC=CC1,B,12.42376738,,,,210.016437912,,,1.0,,,1.5,,53.818269689999994,,,3.7271302139999998,
Zn(NO3)2·6H2O,,1 mmol,,H3BTC,,,1 mmol,,,pyridine,,0.5 mL,,PEG-400,,,3 mL,,,160.0,144.0,1,1,O=C(O)C=1C=C(C=C(C1)C(=O)O)C(=O)O,,,3.0,,,0.0,,,0.0,,,0.0,,,OCCO,S,17.93942323,,,,,,,N=1C=CC=CC1,B,12.42376738,,,,210.016437912,,,1.0,,,1.0,,53.818269689999994,,,6.21188369,
Zn(CH3COO)2,,1 mmol,,H3BTC,,,1 mmol,,,pyridine,,0.3 mL,,Octanoic acid,,,3 mL,,,160.0,144.0,1,1,O=C(O)C=1C=C(C=C(C1)C(=O)O)C(=O)O,,,3.0,,,0.0,,,0.0,,,0.0,,,O=C(O)CCCCCCC,A,6.310242008,,,,,,,N=1C=CC=CC1,B,12.42376738,,,,210.016437912,,,1.0,,,1.0,,18.930726024,,,3.7271302139999998,
Zn(CH3COO)2,,1 mmol,,H3BTC,,,1 mmol,,,pyridine,,0.3 mL,,hexadecyltributylphosphonium bromide,,,2 g,,,160.0,144.0,1,1,O=C(O)C=1C=C(C=C(C1)C(=O)O)C(=O)O,,,3.0,,,0.0,,,0.0,,,0.0,,,[Br-].CCCCCCCCCCCCCCCC[P+](CCCC)(CCCC)CCCC,B,1.969861125,,,,,,,N=1C=CC=CC1,B,12.42376738,,,,210.016437912,,,1.0,,,1.0,,3.93972225,,,3.7271302139999998,
Co(NO3)2·H2O,,1 mmol,,H3BTC,,,0.5 mmol,,,triethylamine,,1 mL,,nonanoic acid,,,4 mL,,,160.0,144.0,1,1,O=C(O)C=1C=C(C=C(C1)C(=O)O)C(=O)O,,,3.0,,,0.0,,,0.0,,,0.0,,,O=C(O)CCCCCCCC,A,5.720424671,,,,,,,CCN(CC)CC,B,7.169680798,,,,210.016437912,,,0.5,,,1.0,,22.881698684,,,7.169680798,
Co(NO3)2·H2O,,0.5 mmol,,H3BTC,,,1 mmol,,,TEA,,2.5 mL,,nonanoic acid,,,2.5 mL,,,160.0,144.0,1,1,O=C(O)C=1C=C(C=C(C1)C(=O)O)C(=O)O,,,3.0,,,0.0,,,0.0,,,0.0,,,O=C(O)CCCCCCCC,A,5.720424671,,,,,,,CCN(CC)CC,B,7.169680798,,,,210.016437912,,,1.0,,,0.5,,14.3010616775,,,17.924201995,
Co(NO3)2·H2O,,0.5 mmol,,H3BTC,,,0.5 mmol,,,TEA,,1 mL,,nonanoic acid,,,4 mL,,,160.0,144.0,1,1,O=C(O)C=1C=C(C=C(C1)C(=O)O)C(=O)O,,,3.0,,,0.0,,,0.0,,,0.0,,,O=C(O)CCCCCCCC,A,5.720424671,,,,,,,CCN(CC)CC,B,7.169680798,,,,210.016437912,,,0.5,,,0.5,,22.881698684,,,7.169680798,
Cd(NO3)2·4H2O,,0.016 mmol,,tris(p-carboxylic acid)tridurylborane,,,0.0053 mmol,,,,,,,DMA,,,1 mL,,,120.0,50.0,1,1,O=C(O)C=1C(=C(C(B(C=2C(=C(C(C(=O)O)=C(C2C)C)C)C)C=3C(=C(C(C(=O)O)=C(C3C)C)C)C)=C(C1C)C)C)C,,,3.0,,,0.0,,,0.0,,,0.0,,,O=C(N(C)C)C,S,10.75068871,,,,,,,,,,,,,542.2839693679999,,,0.0053,,,0.016,,10.75068871,,,,
Zn(NO3)2·6H2O,,20 mg,,tris(p-carboxylic acid)tridurylborane,,,20 mg,,,,,,,EtOH,H2O,,4 mL,1 mL,,120.0,50.0,1,1,O=C(O)C=1C(=C(C(B(C=2C(=C(C(C(=O)O)=C(C2C)C)C)C)C=3C(=C(C(C(=O)O)=C(C3C)C)C)C)=C(C1C)C)C)C,,,3.0,,,0.0,,,0.0,,,0.0,,,OCC,S,17.12611244,O,S,55.65649279,,,,,,,,,,542.2839693679999,,,0.0368810459643659,,,0.0672287709020971,,68.50444976,55.65649279,,,
Zn(NO3)2·6H2O,,50 mg,,"Biphenyl-3,4’,5-tricarboxylic acid",,,10 mg,,,HNO3,,80 umol,,DMA,,,0.5 mL,,,120.0,48.0,1,1,O=C(O)C=1C=CC(=CC1)C2=CC(=CC(=C2)C(=O)O)C(=O)O,,,3.0,,,0.0,,,0.0,,,0.0,,,O=C(N(C)C)C,S,10.75068871,,,,,,,O=N(=O)O,A,24.59926996,,,,286.04773803999996,,,0.0349591997074335,,,0.1680719272552429,,5.375344355,,,0.08,
Zn(NO3)2·6H2O,,50 mg,,"Biphenyl-3,4’,5-tricarboxylic acid",H2BDC,,10 mg,6 mg,,,,,,DMA,,,0.5 mL,,,120.0,48.0,1,1,O=C(O)C=1C=CC(=CC1)C2=CC(=CC(=C2)C(=O)O)C(=O)O,O=C(O)C1=CC=C(C=C1)C(=O)O,,3.0,2.0,,0.0,0.0,,0.0,0.0,,0.0,0.0,,O=C(N(C)C)C,S,10.75068871,,,,,,,,,,,,,286.04773803999996,166.026608672,,0.0349591997074335,0.036138785511505,,0.1680719272552429,,5.375344355,,,,
Zn(NO3)2·6H2O,,50 mg,,"Biphenyl-3,4’,5-tricarboxylic acid",H2BNDC,,10 mg,3.8 mg,,,,,,DMA,,,0.5 mL,,,120.0,48.0,1,1,O=C(O)C=1C=CC(=CC1)C2=CC(=CC(=C2)C(=O)O)C(=O)O,O=C(O)C1=CC=C(C(=O)O)C=2C=CC=CC12,,3.0,2.0,,0.0,0.0,,0.0,0.0,,0.0,0.0,,O=C(N(C)C)C,S,10.75068871,,,,,,,,,,,,,286.04773803999996,216.042258736,,0.0349591997074335,0.0175891514106207,,0.1680719272552429,,5.375344355,,,,
Zn(NO3)2·6H2O,,50 mg,,"Biphenyl-3,4’,5-tricarboxylic acid",H2NPDC,,10 mg,3.8 mg,,HNO3,,80 umol,,DMA,,,0.5 mL,,,120.0,48.0,1,1,O=C(O)C=1C=CC(=CC1)C2=CC(=CC(=C2)C(=O)O)C(=O)O,O=C(O)C=1C=CC2=CC(=CC=C2C1)C(=O)O,,3.0,2.0,,0.0,0.0,,0.0,0.0,,0.0,0.0,,O=C(N(C)C)C,S,10.75068871,,,,,,,O=N(=O)O,A,24.59926996,,,,286.04773803999996,216.042258736,,0.0349591997074335,0.0175891514106207,,0.1680719272552429,,5.375344355,,,0.08,
Zn(NO3)2·6H2O,,50 mg,,"Biphenyl-3,4’,5-tricarboxylic acid",H2BPDC,,10 mg,6 mg,,HNO3,,80 umol,,DMA,DEF,,0.5 mL,0.5 mL,,125.0,48.0,1,1,O=C(O)C=1C=CC(=CC1)C2=CC(=CC(=C2)C(=O)O)C(=O)O,O=C(O)C=1C=CC(=CC1)C2=CC=C(C=C2)C(=O)O,,3.0,2.0,,0.0,0.0,,0.0,0.0,,0.0,0.0,,O=C(N(C)C)C,S,10.75068871,O=CN(CC)CC,S,8.95402867,,,,O=N(=O)O,A,24.59926996,,,,286.04773803999996,242.0579088,,0.0349591997074335,0.0247874569756673,,0.1680719272552429,,5.375344355,4.477014335,,0.08,
Zn(NO3)2·6H2O,,110 mg,,5-(4-Carboxy-benzoylamino)-isophthalic acid,H2BDC,,30 mg,4 mg,,HNO3,,80 umol,,DMA,,,1 mL,,,110.0,48.0,1,1,O=C(O)C1=CC=C(C=C1)C(=O)NC=2C=C(C=C(C2)C(=O)O)C(=O)O,O=C(O)C1=CC=C(C=C1)C(=O)O,,3.0,2.0,,0.0,0.0,,0.0,0.0,,0.0,0.0,,O=C(N(C)C)C,S,10.75068871,,,,,,,O=N(=O)O,A,24.59926996,,,,329.0535516919999,166.026608672,,0.0911705704002871,0.0240925236743367,,0.3697582399615344,,10.75068871,,,0.08,
Zn(NO3)2·6H2O,,110 mg,,5-(4-Carboxy-benzoylamino)-isophthalic acid,H2BNDC,,30 mg,5.5 mg,,HNO3,,80 umol,,DMA,,,1 mL,,,120.0,48.0,1,1,O=C(O)C1=CC=C(C=C1)C(=O)NC=2C=C(C=C(C2)C(=O)O)C(=O)O,O=C(O)C1=CC=C(C(=O)O)C=2C=CC=CC12,,3.0,2.0,,0.0,0.0,,0.0,0.0,,0.0,0.0,,O=C(N(C)C)C,S,10.75068871,,,,,,,O=N(=O)O,A,24.59926996,,,,329.0535516919999,216.042258736,,0.0911705704002871,0.0254579823048457,,0.3697582399615344,,10.75068871,,,0.08,
Zn(NO3)2·6H2O,,110 mg,,5-(4-Carboxy-benzoylamino)-isophthalic acid,H2NPDC,,30 mg,5.5 mg,,HNO3,,80 umol,,DMA,,,1 mL,,,110.0,48.0,1,1,O=C(O)C1=CC=C(C=C1)C(=O)NC=2C=C(C=C(C2)C(=O)O)C(=O)O,O=C(O)C=1C=CC2=CC(=CC=C2C1)C(=O)O,,3.0,2.0,,0.0,0.0,,0.0,0.0,,0.0,0.0,,O=C(N(C)C)C,S,10.75068871,,,,,,,O=N(=O)O,A,24.59926996,,,,329.0535516919999,216.042258736,,0.0911705704002871,0.0254579823048457,,0.3697582399615344,,10.75068871,,,0.08,
Zn(NO3)2·6H2O,,110 mg,,5-(4-Carboxy-benzoylamino)-isophthalic acid,H2BPDC,,30 mg,6 mg,,HNO3,,80 umol,,DMA,,,1 mL,,,110.0,48.0,1,1,O=C(O)C1=CC=C(C=C1)C(=O)NC=2C=C(C=C(C2)C(=O)O)C(=O)O,O=C(O)C=1C=CC(=CC1)C2=CC=C(C=C2)C(=O)O,,3.0,2.0,,0.0,0.0,,0.0,0.0,,0.0,0.0,,O=C(N(C)C)C,S,10.75068871,,,,,,,O=N(=O)O,A,24.59926996,,,,329.0535516919999,242.0579088,,0.0911705704002871,0.0247874569756673,,0.3697582399615344,,10.75068871,,,0.08,
Zn(NO3)2·6H2O,,45 mg,,"[1,1':4',1''-terphenyl]-3,4'',5-tricarboxylic acid",H2NPDC,,10 mg,5 mg,,HNO3,,80 umol,,DMA,,,0.5 mL,,,120.0,48.0,1,1,O=C(O)C=1C=CC(=CC1)C2=CC=C(C=C2)C3=CC(=CC(=C3)C(=O)O)C(=O)O,O=C(O)C=1C=CC2=CC(=CC=C2C1)C(=O)O,,3.0,2.0,,0.0,0.0,,0.0,0.0,,0.0,0.0,,O=C(N(C)C)C,S,10.75068871,,,,,,,O=N(=O)O,A,24.59926996,,,,362.0790381679999,216.042258736,,0.0276182792867454,0.0231436202771325,,0.1512647345297186,,5.375344355,,,0.08,
Zn(NO3)2·6H2O,,45 mg,,5-(4-Carboxy-benzoylamino)-isophthalic acid,H2BPDC,,10 mg,6 mg,,HNO3,,80 umol,,DMA,,,0.5 mL,,,120.0,48.0,1,1,O=C(O)C1=CC=C(C=C1)C(=O)NC=2C=C(C=C(C2)C(=O)O)C(=O)O,O=C(O)C=1C=CC(=CC1)C2=CC=C(C=C2)C(=O)O,,3.0,2.0,,0.0,0.0,,0.0,0.0,,0.0,0.0,,O=C(N(C)C)C,S,10.75068871,,,,,,,O=N(=O)O,A,24.59926996,,,,329.0535516919999,242.0579088,,0.030390190133429,0.0247874569756673,,0.1512647345297186,,5.375344355,,,0.08,
CuCl2·2H2O,,0.5 mmol,,H6TTAB,,,0.1 mmol,,,,,,,DMF,H2O,,7.5 mL,7.5 mL,,90.0,72.0,1,1,O=C(O)C1=CC(N=NC=2C=C(C(=O)O)C(C(=O)O)=C(C2)C(=O)O)=CC(C(=O)O)=C1C(=O)O,,,6.0,,,0.0,,,0.0,,,0.0,,,O=CN(C)C,S,12.92242441,O,S,55.65649279,,,,,,,,,,446.02337375999986,,,0.1,,,0.5,,96.918183075,417.423695925,,,
Cu(NO3)2·6H2O,,0.5 mmol,,H6TTAB,,,0.1 mmol,,,,,,,DMF,H2O,,5 mL,10 mL,,100.0,72.0,1,1,O=C(O)C1=CC(N=NC=2C=C(C(=O)O)C(C(=O)O)=C(C2)C(=O)O)=CC(C(=O)O)=C1C(=O)O,,,6.0,,,0.0,,,0.0,,,0.0,,,O=CN(C)C,S,12.92242441,O,S,55.65649279,,,,,,,,,,446.02337375999986,,,0.1,,,0.5,,64.61212205,556.5649279,,,
FeCl2,,1.1 g,,"1,4-dihydroxyterephthalic acid",,,0.71 g,,,,,,,DMF,MeOH,,300 mL,36 mL,,120.0,18.0,2,0,O=C(O)C1=CC(O)=C(C=C1O)C(=O)O,,,2.0,,,0.0,,,0.0,,,2.0,,,O=CN(C)C,S,12.92242441,OC,S,25.28089888,,,,,,,,,,198.016437912,,,3.585560913460777,,,8.678500986193294,,3876.727323,910.11235968,,,
Zn(CH3COO)2·6H2O,,0.45 mmol,,H2-NDC,adenine,,0.3 mmol,0.15 mmol,,H2O,,1.5 mL,,DMF,,,15 mL,,,85.0,24.0,1,1,O=C(O)C=1C=CC2=CC(=CC=C2C1)C(=O)O,N1=CN=C(N)C=2NC=NC12,,2.0,0.0,,0.0,2.0,,0.0,0.0,,0.0,0.0,,O=CN(C)C,S,12.92242441,,,,,,,O,S,55.65649279,,,,216.042258736,135.05449516,,0.3,0.15,,0.45,,193.83636615,,,83.484739185,
Mn(NO3)2,,0.27 mmol,,H4TTFTB,,,0.073 mmol,,,,,,,DMF,EtOH,H2O,6 mL,6 mL,4 mL,75.0,72.0,1,1,O=C(O)C1=CC=C(C=C1)C=2SC(SC2C3=CC=C(C=C3)C(=O)O)=C4SC(C5=CC=C(C=C5)C(=O)O)=C(S4)C6=CC=C(C=C6)C(=O)O,,,4.0,,,0.0,,,0.0,,,0.0,,,O=CN(C)C,S,12.92242441,OCC,S,17.12611244,O,S,55.65649279,,,,,,,684.0041016,,,0.073,,,0.27,,77.53454646,102.75667464,222.62597116,,
Co(NO3)2·6H2O,,0.27 mmol,,H4TTFTB,,,0.073 mmol,,,,,,,DMF,EtOH,H2O,6 mL,6 mL,4 mL,75.0,72.0,1,1,O=C(O)C1=CC=C(C=C1)C=2SC(SC2C3=CC=C(C=C3)C(=O)O)=C4SC(C5=CC=C(C=C5)C(=O)O)=C(S4)C6=CC=C(C=C6)C(=O)O,,,4.0,,,0.0,,,0.0,,,0.0,,,O=CN(C)C,S,12.92242441,OCC,S,17.12611244,O,S,55.65649279,,,,,,,684.0041016,,,0.073,,,0.27,,77.53454646,102.75667464,222.62597116,,
Cd(NO3)2·4H2O,,0.558 mmol,,H4TTFTB,,,0.154 mmol,,,,,,,DMF,EtOH,H2O,6 mL,6 mL,4 mL,75.0,72.0,1,1,O=C(O)C1=CC=C(C=C1)C=2SC(SC2C3=CC=C(C=C3)C(=O)O)=C4SC(C5=CC=C(C=C5)C(=O)O)=C(S4)C6=CC=C(C=C6)C(=O)O,,,4.0,,,0.0,,,0.0,,,0.0,,,O=CN(C)C,S,12.92242441,OCC,S,17.12611244,O,S,55.65649279,,,,,,,684.0041016,,,0.154,,,0.558,,77.53454646,102.75667464,222.62597116,,
Tb(NO3)3·5H2O,,29 mg,,"[1,1'-biphenyl]-3,4',5-tricarboxylic acid",,,3.4 mg,,,2-fluorobenzoic acid,,2.04 mmol,,DMF,H2O,chlorobenzene,3 mL,2 mL,1 mL,105.0,72.0,1,1,O=C(O)C=1C=CC(=CC1)C2=CC(=CC(=C2)C(=O)O)C(=O)O,,,3.0,,,0.0,,,0.0,,,0.0,,,O=CN(C)C,S,12.92242441,O,S,55.65649279,ClC=1C=CC=CC1,S,9.824093817,O=C(O)C=1C=CC=CC1F,A,7.137249304,,,,286.04773803999996,,,0.0118861279005274,,,0.0666656858381853,,38.76727323,111.31298558,9.824093817,2.04,
Y(NO3)3·6H2O,,39 mg,,"[1,1'-biphenyl]-3,4',5-tricarboxylic acid",,,5 mg,,,2-fluorobenzoic acid,,3.06 mmol,,DMF,H2O,chlorobenzene,4.5 mL,3 mL,1.5 mL,105.0,72.0,1,1,O=C(O)C=1C=CC(=CC1)C2=CC(=CC(=C2)C(=O)O)C(=O)O,,,3.0,,,0.0,,,0.0,,,0.0,,,O=CN(C)C,S,12.92242441,O,S,55.65649279,ClC=1C=CC=CC1,S,9.824093817,O=C(O)C=1C=CC=CC1F,A,7.137249304,,,,286.04773803999996,,,0.0174795998537167,,,0.1018192542193899,,58.150909845,166.96947837,14.7361407255,3.06,
Tb(NO3)3·5H2O,,44 mg,,5-(4-carboxybenzyloxy)isophthalic acid,,,5.6 mg,,,2-fluorobenzoic acid,,2.4 mmol,,DMF,H2O,chlorobenzene,4.5 mL,3 mL,1.5 mL,105.0,72.0,1,1,O=C(O)C1=CC=C(C=C1)COC=2C=C(C=C(C2)C(=O)O)C(=O)O,,,3.0,,,0.0,,,0.0,,,0.0,,,O=CN(C)C,S,12.92242441,O,S,55.65649279,ClC=1C=CC=CC1,S,9.824093817,O=C(O)C=1C=CC=CC1F,A,7.137249304,,,,316.05830272399993,,,0.0177182499296347,,,0.1011479371337985,,58.150909845,166.96947837,14.7361407255,2.4,
Y(NO3)3·6H2O,,26 mg,,5-(4-carboxybenzyloxy)isophthalic acid,,,2 mg,,,2-fluorobenzoic acid,,1.6 mmol,,DMF,H2O,chlorobenzene,2.15 mL,2 mL,1 mL,105.0,120.0,1,1,O=C(O)C1=CC=C(C=C1)COC=2C=C(C=C(C2)C(=O)O)C(=O)O,,,3.0,,,0.0,,,0.0,,,0.0,,,O=CN(C)C,S,12.92242441,O,S,55.65649279,ClC=1C=CC=CC1,S,9.824093817,O=C(O)C=1C=CC=CC1F,A,7.137249304,,,,316.05830272399993,,,0.0063279464034409,,,0.0678795028129266,,27.7832124815,111.31298558,9.824093817,1.6,
Y(NO3)3·6H2O,,21.5 mg,,"9-(4-carboxyphenyl)-9H-carbazole-3,6-dicarboxylic acid",,,3.8 mg,,,2-fluorobenzoic acid,,3 mmol,,DMF,H2O,chlorobenzene,4 mL,2 mL,1 mL,105.0,48.0,1,1,O=C(O)C1=CC=C(C=C1)N2C3=CC=C(C=C3C=4C=C(C=CC42)C(=O)O)C(=O)O,,,3.0,,,0.0,,,0.0,,,0.0,,,O=CN(C)C,S,12.92242441,O,S,55.65649279,ClC=1C=CC=CC1,S,9.824093817,O=C(O)C=1C=CC=CC1F,A,7.137249304,,,,375.0742871359999,,,0.010131326327422,,,0.0561311273260739,,51.68969764,111.31298558,9.824093817,3.0,
CdCl2·2H2O,,30 mg,,H2TTPP,,,8 mg,,,,,,,DMA,MeOH,,2.5 mL,0.5 mL,,140.0,72.0,1,1,N1=NNC(=N1)C=2C=CC(=CC2)C3=C4N=C(C=C4)C(C=5C=CC(=CC5)C6=NN=NN6)=C7C=CC(N7)=C(C8=NC(C=C8)=C(C=9C=CC(=CC9)C%10=NN=NN%10)C%11=CC=C3N%11)C=%12C=CC(=CC%12)C%13=NN=NN%13,,,0.0,,,8.0,,,0.0,,,0.0,,,O=C(N(C)C)C,S,10.75068871,OC,S,25.28089888,,,,,,,,,,886.2962309599999,,,0.0090263274518664,,,0.1367798449974321,,26.876721775,12.64044944,,,
CdCl2·2H2O,,30 mg,,H2TTPP,,,8 mg,,,,,,,DMF,MeOH,,2.5 mL,0.9 mL,,65.0,72.0,1,1,N1=NNC(=N1)C=2C=CC(=CC2)C3=C4N=C(C=C4)C(C=5C=CC(=CC5)C6=NN=NN6)=C7C=CC(N7)=C(C8=NC(C=C8)=C(C=9C=CC(=CC9)C%10=NN=NN%10)C%11=CC=C3N%11)C=%12C=CC(=CC%12)C%13=NN=NN%13,,,0.0,,,8.0,,,0.0,,,0.0,,,O=CN(C)C,S,12.92242441,OC,S,25.28089888,,,,,,,,,,886.2962309599999,,,0.0090263274518664,,,0.1367798449974321,,32.306061025,22.752808992,,,
MnCl2·2H2O,,30 mg,,H2TTPP,,,8 mg,,,,,,,DMF,MeOH,,2.5 mL,0.9 mL,,65.0,72.0,1,1,N1=NNC(=N1)C=2C=CC(=CC2)C3=C4N=C(C=C4)C(C=5C=CC(=CC5)C6=NN=NN6)=C7C=CC(N7)=C(C8=NC(C=C8)=C(C=9C=CC(=CC9)C%10=NN=NN%10)C%11=CC=C3N%11)C=%12C=CC(=CC%12)C%13=NN=NN%13,,,0.0,,,8.0,,,0.0,,,0.0,,,O=CN(C)C,S,12.92242441,OC,S,25.28089888,,,,,,,,,,886.2962309599999,,,0.0090263274518664,,,0.1853332687549854,,32.306061025,22.752808992,,,
CuI,,0.04 mmol,,"1,3-bis(2-benzimidazol)benzene",,,0.01 mmol,,,"1,4-diazabicyclo[2.2.2]octane",HNO3,0.089 mmol,2 mmol,DMF,,,0.75 mL,,,105.0,12.0,1,1,N=1C=2C=CC=CC2NC1C=3C=CC=C(C3)C4=NC=5C=CC=CC5N4,,,4.0,,,0.0,,,0.0,,,0.0,,,O=CN(C)C,S,12.92242441,,,,,,,N12CCN(CC1)CC2,B,10.16314523,O=N(=O)O,A,24.59926996,310.12184644800004,,,0.01,,,0.04,,9.6918183075,,,0.089,2.0
Zn(NO3)2·6H2O,,0.50 mmol,,H4dobdc,,,0.50 mmol,,,,,,,DMF,H2O,,6.0 mL,0.20 mL,,158.0,72.0,1,1,O=C(O)C1=CC(O)=C(C=C1O)C(=O)O,,,2.0,,,0.0,,,0.0,,,2.0,,,O=CN(C)C,S,12.92242441,O,S,55.65649279,,,,,,,,,,198.016437912,,,0.5,,,0.5,,77.53454646,11.131298558,,,
ZrCl4,,14 mg,,L4-NPF200,,,12 mg,,,benzoic acid,,250 mg,,DMF,,,2.2 mL,,,120.0,48.0,1,1,O=C(O)C1=CC=C(C#CC2=CC=C(C=C2)C(C3=CC=C(C#CC4=CC=C(C=C4)C(=O)O)C=C3)(C5=CC=C(C#CC6=CC=C(C=C6)C(=O)O)C=C5)C7=CC=C(C#CC8=CC=C(C=C8)C(=O)O)C=C7)C=C1,,,4.0,,,0.0,,,0.0,,,0.0,,,O=CN(C)C,S,12.92242441,,,,,,,O=C(O)C=1C=CC=CC1,A,8.188666885,,,,896.241018112,,,0.0133892555211085,,,0.0600806797699768,,28.429333702,,,2.04716672125,
ZrCl4,,0.390 mmol,,H4MTBC,,,0.1 mmol,,,benzoic acid,,22.7 mmol,,DEF,,,16 mL,,,120.0,24.0,2,0,O=C(O)C1=CC=C(C=C1)C2=CC=C(C=C2)C(C3=CC=C(C=C3)C4=CC=C(C=C4)C(=O)O)(C5=CC=C(C=C5)C6=CC=C(C=C6)C(=O)O)C7=CC=C(C=C7)C8=CC=C(C=C8)C(=O)O,,,4.0,,,0.0,,,0.0,,,0.0,,,O=CN(CC)CC,S,8.95402867,,,,,,,O=C(O)C=1C=CC=CC1,A,8.188666885,,,,800.241018112,,,0.1,,,0.39,,143.26445872,,,22.7,
HfCl4,,0.390 mmol,,H4MTBC,,,0.1 mmol,,,benzoic acid,,22.7 mmol,,DEF,,,16 mL,,,120.0,24.0,2,0,O=C(O)C1=CC=C(C=C1)C2=CC=C(C=C2)C(C3=CC=C(C=C3)C4=CC=C(C=C4)C(=O)O)(C5=CC=C(C=C5)C6=CC=C(C=C6)C(=O)O)C7=CC=C(C=C7)C8=CC=C(C=C8)C(=O)O,,,4.0,,,0.0,,,0.0,,,0.0,,,O=CN(CC)CC,S,8.95402867,,,,,,,O=C(O)C=1C=CC=CC1,A,8.188666885,,,,800.241018112,,,0.1,,,0.39,,143.26445872,,,22.7,
CaCl2,,0.6 mmol,,"4,4'-SDB",,,0.6 mmol,,,,,,,EtOH,,,10 mL,,,180.0,72.0,1,1,O=C(O)C1=CC=C(C=C1)S(=O)(=O)C2=CC=C(C=C2)C(=O)O,,,2.0,,,0.0,,,0.0,,,0.0,,,OCC,S,17.12611244,,,,,,,,,,,,,306.01980904,,,0.6,,,0.6,,171.2611244,,,,
CaCl2,,13 mmol,,"4,4'-SDB",,,13 mmol,,,,,,,EtOH,,,120 mL,,,180.0,72.0,1,0,O=C(O)C1=CC=C(C=C1)S(=O)(=O)C2=CC=C(C=C2)C(=O)O,,,2.0,,,0.0,,,0.0,,,0.0,,,OCC,S,17.12611244,,,,,,,,,,,,,306.01980904,,,13.0,,,13.0,,2055.1334928,,,,
Cu(NH3)2OH,,0.1 mmol,,H2btm,,,0.05 mmol,,,ammonia,,1 mL,,H2O,MeOH,benzene,3 mL,3.0 mL,1.0 mL,160.0,72.0,1,1,CC1=NC(=NN1)CC2=NNC(=N2)C,,,0.0,,,4.0,,,0.0,,,0.0,,,O,S,55.65649279,OC,S,25.28089888,C=1C=CC=CC1,S,11.24951991,N,B,41.10393423,,,,178.09669431999998,,,0.05,,,0.1,,166.96947837,75.84269664,11.24951991,41.10393423,
Zn(BF4)2,,0.5 mmol,,5-Hmtz,,,0.5 mmol,,,2-(1-hydroxyethyl) benzimidazole,,0.5 mmol,,DEF,EtOH,,3 mL,3 mL,,120.0,72.0,1,1,N1=NNC(=N1)C,,,0.0,,,2.0,,,0.0,,,0.0,,,O=CN(CC)CC,S,8.95402867,OCC,S,17.12611244,,,,CC(C1=NC2=CC=CC=C2N1)O,B,7.922806585,,,,84.043596128,,,0.5,,,0.5,,26.86208601,51.37833732,,0.5,
ZnSO4·7H2O,,0.5 mmol,,5-Hmtz,,,0.5 mmol,,,2-(1-hydroxyethyl) benzimidazole,,0.5 mmol,,DEF,EtOH,,3 mL,3 mL,,120.0,72.0,1,1,N1=NNC(=N1)C,,,0.0,,,2.0,,,0.0,,,0.0,,,O=CN(CC)CC,S,8.95402867,OCC,S,17.12611244,,,,CC(C1=NC2=CC=CC=C2N1)O,B,7.922806585,,,,84.043596128,,,0.5,,,0.5,,26.86208601,51.37833732,,0.5,
Zn(BF4)2,,0.5 mmol,,5-Hmtz,,,0.5 mmol,,,2-(1-hydroxyethyl) benzimidazole,,0.5 mmol,,DMI,EtOH,,3 mL,3 mL,,120.0,72.0,1,1,N1=NNC(=N1)C,,,0.0,,,2.0,,,0.0,,,0.0,,,O=C1N(C)CCN1C,S,9.312308366,OCC,S,17.12611244,,,,CC(C1=NC2=CC=CC=C2N1)O,B,7.922806585,,,,84.043596128,,,0.5,,,0.5,,27.936925098,51.37833732,,0.5,
Mg(CH3COO)2·4H2O,,0.5 mmol,,"4-(1H-1,2,4-triazol-1-yl) benzoic acid",,,0.75 mmol,,,,,,,DMF,MeCN,,4 mL,3 mL,,120.0,48.0,1,1,O=C(O)C1=CC=C(C=C1)N2N=CN=C2,,,1.0,,,2.0,,,0.0,,,0.0,,,O=CN(C)C,S,12.92242441,N#CC,S,19.18270402,,,,,,,,,,189.053826464,,,0.75,,,0.5,,51.68969764,57.548112059999994,,,
Mg(CH3COO)2·4H2O,,0.5 mmol,,"4-(1H-1,2,4-triazol-1-yl) benzoic acid",,,0.75 mmol,,,,,,,DMF,MeCN,,4 mL,3 mL,,120.0,48.0,1,1,O=C(O)C1=CC=C(C=C1)N2N=CN=C2,,,1.0,,,2.0,,,0.0,,,0.0,,,O=CN(C)C,S,12.92242441,N#CC,S,19.18270402,,,,,,,,,,189.053826464,,,0.75,,,0.5,,51.68969764,57.548112059999994,,,
Co(CH3COO)2·4H2O,,0.5 mmol,,"4-(1H-1,2,4-triazol-1-yl) benzoic acid",,,0.75 mmol,,,,,,,DMF,MeCN,,4 mL,3 mL,,130.0,72.0,1,1,O=C(O)C1=CC=C(C=C1)N2N=CN=C2,,,1.0,,,2.0,,,0.0,,,0.0,,,O=CN(C)C,S,12.92242441,N#CC,S,19.18270402,,,,,,,,,,189.053826464,,,0.75,,,0.5,,51.68969764,57.548112059999994,,,
Mg(CH3COO)2·4H2O,,0.5 mmol,,4-(1H-Imidazol-1-yl) benzoic acid,,,0.75 mmol,,,,,,,DMF,MeCN,,4 mL,3 mL,,120.0,72.0,1,1,O=C(O)C1=CC=C(C=C1)N2C=NC=C2,,,1.0,,,1.0,,,0.0,,,0.0,,,O=CN(C)C,S,12.92242441,N#CC,S,19.18270402,,,,,,,,,,188.058577496,,,0.75,,,0.5,,51.68969764,57.548112059999994,,,
Mg(CH3COO)2·4H2O,,0.5 mmol,,4-(1H-Imidazol-1-yl) benzoic acid,,,0.75 mmol,,,,,,,DMF,MeCN,,4 mL,3 mL,,120.0,48.0,1,1,O=C(O)C1=CC=C(C=C1)N2C=NC=C2,,,1.0,,,1.0,,,0.0,,,0.0,,,O=CN(C)C,S,12.92242441,N#CC,S,19.18270402,,,,,,,,,,188.058577496,,,0.75,,,0.5,,51.68969764,57.548112059999994,,,
Co(CH3COO)2·4H2O,,0.5 mmol,,4-(1H-Imidazol-1-yl) benzoic acid,,,0.75 mmol,,,,,,,DMF,MeCN,,4 mL,3 mL,,120.0,48.0,1,1,O=C(O)C1=CC=C(C=C1)N2C=NC=C2,,,1.0,,,1.0,,,0.0,,,0.0,,,O=CN(C)C,S,12.92242441,N#CC,S,19.18270402,,,,,,,,,,188.058577496,,,0.75,,,0.5,,51.68969764,57.548112059999994,,,
Cu(NO3)2·3H2O,,0.181 g,,4-cyanopyridine,,,0.104 g,,,NaN3,,0.097 g,,DMF,,,10 mL,,,80.0,24.0,1,1,N#CC=1C=CN=CC1,,,0.0,,,2.0,,,0.0,,,0.0,,,O=CN(C)C,S,12.92242441,,,,,,,[N-]=[N+]=N[Na],B,15.38224888,,,,104.037448128,,,0.9996400514557612,,,0.7491230707390708,,129.2242441,,,1.4920781413600002,
Nd(NO3)3·6H2O,,0.1 mmol,,H2OBA,,,0.3 mmol,,,,,,,DMF,,,2 mL,,,160.0,72.0,1,1,O=C(O)C1=CC=C(OC2=CC=C(C=C2)C(=O)O)C=C1,,,2.0,,,0.0,,,0.0,,,0.0,,,O=CN(C)C,S,12.92242441,,,,,,,,,,,,,258.05282342000004,,,0.3,,,0.1,,25.84484882,,,,
Sm(NO3)3·6H2O,,0.1 mmol,,H2OBA,,,0.3 mmol,,,,,,,DMF,,,2 mL,,,160.0,72.0,1,1,O=C(O)C1=CC=C(OC2=CC=C(C=C2)C(=O)O)C=C1,,,2.0,,,0.0,,,0.0,,,0.0,,,O=CN(C)C,S,12.92242441,,,,,,,,,,,,,258.05282342000004,,,0.3,,,0.1,,25.84484882,,,,
Er(NO3)3·6H2O,,0.1 mmol,,H2OBA,,,0.3 mmol,,,,,,,DMF,,,2 mL,,,160.0,72.0,1,1,O=C(O)C1=CC=C(OC2=CC=C(C=C2)C(=O)O)C=C1,,,2.0,,,0.0,,,0.0,,,0.0,,,O=CN(C)C,S,12.92242441,,,,,,,,,,,,,258.05282342000004,,,0.3,,,0.1,,25.84484882,,,,
Ga(NO3)3·6H2O,,0.1 mmol,,H2OBA,,,0.3 mmol,,,,,,,DMF,,,2 mL,,,160.0,72.0,1,1,O=C(O)C1=CC=C(OC2=CC=C(C=C2)C(=O)O)C=C1,,,2.0,,,0.0,,,0.0,,,0.0,,,O=CN(C)C,S,12.92242441,,,,,,,,,,,,,258.05282342000004,,,0.3,,,0.1,,25.84484882,,,,
Tb(NO3)3·6H2O,,0.1 mmol,,H2OBA,,,0.3 mmol,,,,,,,DMF,,,2 mL,,,160.0,72.0,1,1,O=C(O)C1=CC=C(OC2=CC=C(C=C2)C(=O)O)C=C1,,,2.0,,,0.0,,,0.0,,,0.0,,,O=CN(C)C,S,12.92242441,,,,,,,,,,,,,258.05282342000004,,,0.3,,,0.1,,25.84484882,,,,
Dy(NO3)3·6H2O,,0.1 mmol,,H2OBA,,,0.3 mmol,,,,,,,DMF,,,2 mL,,,160.0,72.0,1,1,O=C(O)C1=CC=C(OC2=CC=C(C=C2)C(=O)O)C=C1,,,2.0,,,0.0,,,0.0,,,0.0,,,O=CN(C)C,S,12.92242441,,,,,,,,,,,,,258.05282342000004,,,0.3,,,0.1,,25.84484882,,,,
Tb(NO3)3·6H2O,,0.1 mmol,,H2OBA,,,0.3 mmol,,,,,,,DMF,,,2 mL,,,160.0,72.0,1,1,O=C(O)C1=CC=C(OC2=CC=C(C=C2)C(=O)O)C=C1,,,2.0,,,0.0,,,0.0,,,0.0,,,O=CN(C)C,S,12.92242441,,,,,,,,,,,,,258.05282342000004,,,0.3,,,0.1,,25.84484882,,,,
Dy(NO3)3·6H2O,,0.1 mmol,,H2OBA,,,0.3 mmol,,,,,,,DMF,,,2 mL,,,160.0,72.0,1,1,O=C(O)C1=CC=C(OC2=CC=C(C=C2)C(=O)O)C=C1,,,2.0,,,0.0,,,0.0,,,0.0,,,O=CN(C)C,S,12.92242441,,,,,,,,,,,,,258.05282342000004,,,0.3,,,0.1,,25.84484882,,,,
Cu(NO3)2·5H2O,,0.2 mmol,,(S)-H3PIA,,,0.1 mmol,,,Pyridine,,0.1 mL,,dioxane,H2O,,4 mL,1 mL,,100.0,72.0,1,1,O=C(O)C=1C=C(C=C(C1)C(=O)N2CCCC2C(=O)O)C(=O)O,,,3.0,,,0.0,,,0.0,,,0.0,,,O1CCOCC1,S,11.731926,O,S,55.65649279,,,,N=1C=CC=CC1,B,12.42376738,,,,307.069201756,,,0.1,,,0.2,,46.927704,55.65649279,,1.242376738,
Cu(NO3)2·5H2O,,0.2 mmol,,(R)-H3PIA,,,0.1 mmol,,,Pyridine,,0.1 mL,,dioxane,H2O,,4 mL,1 mL,,100.0,72.0,1,1,O=C(O)C=1C=C(C=C(C1)C(=O)N2CCCC2C(=O)O)C(=O)O,,,3.0,,,0.0,,,0.0,,,0.0,,,O1CCOCC1,S,11.731926,O,S,55.65649279,,,,N=1C=CC=CC1,B,12.42376738,,,,307.069201756,,,0.1,,,0.2,,46.927704,55.65649279,,1.242376738,
Cu(NO3)2·5H2O,,0.2 mmol,,(S)-H3PIA,,,0.1 mmol,,,,,,,DEF,H2O,,1 mL,3 mL,,100.0,72.0,1,1,O=C(O)C=1C=C(C=C(C1)C(=O)N2CCCC2C(=O)O)C(=O)O,,,3.0,,,0.0,,,0.0,,,0.0,,,O=CN(CC)CC,S,8.95402867,O,S,55.65649279,,,,,,,,,,307.069201756,,,0.1,,,0.2,,8.95402867,166.96947837,,,
Cu(NO3)2·5H2O,,0.2 mmol,,(R)-H3PIA,,,0.1 mmol,,,,,,,DEF,H2O,,1 mL,3 mL,,100.0,72.0,1,1,O=C(O)C=1C=C(C=C(C1)C(=O)N2CCCC2C(=O)O)C(=O)O,,,3.0,,,0.0,,,0.0,,,0.0,,,O=CN(CC)CC,S,8.95402867,O,S,55.65649279,,,,,,,,,,307.069201756,,,0.1,,,0.2,,8.95402867,166.96947837,,,
Cd(NO3)2·4H2O,,0.1 mmol,,glutaric acid,4-bpdb,,0.1 mmol,0.1 mmol,,,,,,H2O,EtOH,,6.5 mL,6.5 mL,,25.0,72.0,0,0,O=C(O)CCCC(=O)O,N(N=CC=1C=CN=CC1)=CC=2C=CN=CC2,,2.0,0.0,,0.0,2.0,,0.0,0.0,,0.0,0.0,,O,S,55.65649279,OCC,S,17.12611244,,,,,,,,,,132.042258736,210.09054632,,0.1,0.1,,0.1,,361.767203135,111.31973086,,,
Cd(NO3)2·4H2O,,0.1 mmol,,pimelic acid,4-bpdb,,0.1 mmol,0.1 mmol,,,,,,H2O,EtOH,,6.5 mL,6.5 mL,,25.0,72.0,0,0,O=C(O)CCCCCC(=O)O,N(N=CC=1C=CN=CC1)=CC=2C=CN=CC2,,2.0,0.0,,0.0,2.0,,0.0,0.0,,0.0,0.0,,O,S,55.65649279,OCC,S,17.12611244,,,,,,,,,,160.073558864,210.09054632,,0.1,0.1,,0.1,,361.767203135,111.31973086,,,
Cd(NO3)2·4H2O,,0.1 mmol,,succinic acid,4-bpdb,,0.1 mmol,0.1 mmol,,,,,,H2O,EtOH,,6.5 mL,6.5 mL,,25.0,72.0,0,0,O=C(O)CCC(=O)O,N(N=CC=1C=CN=CC1)=CC=2C=CN=CC2,,2.0,0.0,,0.0,2.0,,0.0,0.0,,0.0,0.0,,O,S,55.65649279,OCC,S,17.12611244,,,,,,,,,,118.026608672,210.09054632,,0.1,0.1,,0.1,,361.767203135,111.31973086,,,
Cd(NO3)2·4H2O,,0.1 mmol,,glutaric acid,4-bpdb,,0.1 mmol,0.05 mmol,,,,,,H2O,EtOH,,6.5 mL,6.5 mL,,25.0,72.0,0,0,O=C(O)CCCC(=O)O,N(N=CC=1C=CN=CC1)=CC=2C=CN=CC2,,2.0,0.0,,0.0,2.0,,0.0,0.0,,0.0,0.0,,O,S,55.65649279,OCC,S,17.12611244,,,,,,,,,,132.042258736,210.09054632,,0.1,0.05,,0.1,,361.767203135,111.31973086,,,
Cd(NO3)2·4H2O,,0.1 mmol,,3-methylglutaric acid,4-bpdb,,0.1 mmol,0.05 mmol,,,,,,H2O,EtOH,,6.5 mL,6.5 mL,,25.0,72.0,0,0,O=C(O)CC(C)CC(=O)O,N(N=CC=1C=CN=CC1)=CC=2C=CN=CC2,,2.0,0.0,,0.0,2.0,,0.0,0.0,,0.0,0.0,,O,S,55.65649279,OCC,S,17.12611244,,,,,,,,,,146.0579088,210.09054632,,0.1,0.05,,0.1,,361.767203135,111.31973086,,,
Ni(NO3)2·6H2O,,208 mg,,H2BDC," 1,3,5-tri(4-pyridyl)triazine",,121 mg,40 mg,,,,,,DMA,H2O,,2.5 g,0.5 g,,140.0,168.0,1,1,O=C(O)C1=CC=C(C=C1)C(=O)O,N=1C=CC(=CC1)C2=NC(=NC(=N2)C3=CC=NC=C3)C=4C=CN=CC4,,2.0,0.0,,0.0,3.0,,0.0,0.0,,0.0,0.0,,O=C(N(C)C)C,S,10.75068871,O,S,55.65649279,,,,,,,,,,166.026608672,312.112344384,,0.7287988411486861,0.1281589809558668,,0.7152640933848801,,26.876721775,27.828246395,,,
Ni(NO3)2·6H2O,,120 mg,,H2dobdc," 1,3,5-tri(4-pyridyl)triazine",,84 mg,52 mg,,,,,,DMF,EtOH,H2O,10 g,2 g,2 g,100.0,96.0,1,1,O=C(O)C1=CC(O)=C(C=C1O)C(=O)O,N=1C=CC(=CC1)C2=NC(=NC(=N2)C3=CC=NC=C3)C=4C=CN=CC4,,2.0,0.0,,0.0,3.0,,0.0,0.0,,2.0,0.0,,O=CN(C)C,S,12.92242441,OCC,S,17.12611244,O,S,55.65649279,,,,,,,198.016437912,312.112344384,,0.4242072066629652,0.1666066752426268,,0.4126523615682,,129.2242441,34.25222488,111.31298558,,
Ni(NO3)2·6H2O,,121 mg,,2-aminoterephthalic acid," 1,3,5-tri(4-pyridyl)triazine",,73 mg,40.0 mg,,,,,,DMF,,,2.5 g,,,120.0,96.0,1,1,O=C(O)C1=CC=C(C(=O)O)C(N)=C1,N=1C=CC(=CC1)C2=NC(=NC(=N2)C3=CC=NC=C3)C=4C=CN=CC4,,2.0,0.0,,0.0,3.0,,0.0,0.0,,0.0,0.0,,O=CN(C)C,S,12.92242441,,,,,,,,,,,,,181.037507704,312.112344384,,0.403231357555786,0.1281589809558668,,0.416091131247935,,32.306061025,,,,
Ni(NO3)2·6H2O,,125 mg,,"H2(1,4-ndc)"," 1,3,5-tri(4-pyridyl)triazine",,85 mg,40.0 mg,,,,,,DMA,,,2.5 g,,,120.0,96.0,1,1,O=C(O)C1=CC=C(C(=O)O)C=2C=CC=CC12,N=1C=CC(=CC1)C2=NC(=NC(=N2)C3=CC=NC=C3)C=4C=CN=CC4,,2.0,0.0,,0.0,3.0,,0.0,0.0,,0.0,0.0,,O=C(N(C)C)C,S,10.75068871,,,,,,,,,,,,,216.042258736,312.112344384,,0.3934415447112528,0.1281589809558668,,0.429846209966875,,26.876721775,,,,
Ni(NO3)2·6H2O,,131 mg,,"H2(2,6-ndc)"," 1,3,5-tri(4-pyridyl)triazine",,86 mg,42 mg,,,,,,DMA,,,2.5 g,,,120.0,168.0,1,1,O=C(O)C=1C=CC2=CC(=CC=C2C1)C(=O)O,N=1C=CC(=CC1)C2=NC(=NC(=N2)C3=CC=NC=C3)C=4C=CN=CC4,,2.0,0.0,,0.0,3.0,,0.0,0.0,,0.0,0.0,,O=C(N(C)C)C,S,10.75068871,,,,,,,,,,,,,216.042258736,312.112344384,,0.3980702687666793,0.1345669300036601,,0.450478828045285,,26.876721775,,,,
Ni(NO3)2·6H2O,,120 mg,,H2BPDC," 1,3,5-tri(4-pyridyl)triazine",,99.0 mg,40.0 mg,,,,,,DMF,,,4.0 g,,,120.0,120.0,1,1,O=C(O)C=1C=CC(=CC1)C2=CC=C(C=C2)C(=O)O,N=1C=CC(=CC1)C2=NC(=NC(=N2)C3=CC=NC=C3)C=4C=CN=CC4,,2.0,0.0,,0.0,3.0,,0.0,0.0,,0.0,0.0,,O=CN(C)C,S,12.92242441,,,,,,,,,,,,,242.0579088,312.112344384,,0.4089930400985105,0.1281589809558668,,0.4126523615682,,51.68969764,,,,
Ni(NO3)2·6H2O,,129.4 mg,,H2BPDC,tpbtc,,96.5 mg,65.0 mg,,,,,,DMA,,,2.5 g,,,140.0,168.0,1,1,O=C(O)C=1C=CC(=CC1)C2=CC=C(C=C2)C(=O)O,O=C(NC=1C=CN=CC1)C=2C=C(C=C(C2)C(=O)NC=3C=CN=CC3)C(=O)NC=4C=CN=CC4,,2.0,0.0,,0.0,3.0,,0.0,0.0,,0.0,0.0,,O=C(N(C)C)C,S,10.75068871,,,,,,,,,,,,,242.0579088,438.144038436,,0.3986649330253158,0.148353039863384,,0.444976796557709,,26.876721775,,,,
Cu(NO3)2,,0.1 mmol,,Htba,,,0.2 mmol,,,,,,,DMF,EtOH,,5 mL,1 mL,,100.0,72.0,1,1,O=C(O)C1=CC=C(C=C1)N2N=CN=C2,,,1.0,,,2.0,,,0.0,,,0.0,,,O=CN(C)C,S,12.92242441,OCC,S,17.12611244,,,,,,,,,,189.053826464,,,0.2,,,0.1,,64.61212205,17.12611244,,,
Zn(NO3)2·4H2O,,52.8 umol,,H3hmtt,h2bpdc,terephthalic acid,7.7 umol,8.7 umol,8.4 umol,H2O,,30 uL,,DEF,,,1.0 mL,,,85.0,12.0,1,1,O=C(O)C=1C=CC2=C(C1)C(C3=C2C4=C(C=5C=CC(=CC5C4(C)C)C(=O)O)C6=C3C=7C=CC(=CC7C6(C)C)C(=O)O)(C)C,O=C(O)C=1C=CC(=CC1)C2=CC=C(C=C2)C(=O)O,O=C(O)C1=CC=C(C=C1)C(=O)O,3.0,2.0,2.0,0.0,0.0,0.0,0.0,0.0,0.0,0.0,0.0,0.0,O=CN(CC)CC,S,8.95402867,,,,,,,O,S,55.65649279,,,,558.20423868,242.0579088,166.026608672,0.0077,0.0087,0.0084,0.0528,,8.95402867,,,1.6696947837,
Zn(NO3)2·4H2O,,1.056 mmol,,H3hmtt,h2bpdc,terephthalic acid,0.15 mmol,0.15 mmol,0.15 mmol,H2O,,0.6 mL,,DEF,,,20 mL,,,85.0,12.0,1,1,O=C(O)C=1C=CC2=C(C1)C(C3=C2C4=C(C=5C=CC(=CC5C4(C)C)C(=O)O)C6=C3C=7C=CC(=CC7C6(C)C)C(=O)O)(C)C,O=C(O)C=1C=CC(=CC1)C2=CC=C(C=C2)C(=O)O,O=C(O)C1=CC=C(C=C1)C(=O)O,3.0,2.0,2.0,0.0,0.0,0.0,0.0,0.0,0.0,0.0,0.0,0.0,O=CN(CC)CC,S,8.95402867,,,,,,,O,S,55.65649279,,,,558.20423868,242.0579088,166.026608672,0.15,0.15,0.15,1.056,,179.0805734,,,33.393895674,
Zn(NO3)2·4H2O,,52.8 umol,,H3hett,h2bpdc,terephthalic acid,7.6 umol,12 umol,7.8 umol,H2O,,50 uL,,DEF,,,1.0 mL,,,85.0,19.0,1,1,O=C(O)C=1C=CC=2C3=C(C=4C=5C=CC(=CC5C(C4C=6C=7C=CC(=CC7C(C36)(CC)CC)C(=O)O)(CC)CC)C(=O)O)C(C2C1)(CC)CC,O=C(O)C=1C=CC(=CC1)C2=CC=C(C=C2)C(=O)O,O=C(O)C1=CC=C(C=C1)C(=O)O,3.0,2.0,2.0,0.0,0.0,0.0,0.0,0.0,0.0,0.0,0.0,0.0,O=CN(CC)CC,S,8.95402867,,,,,,,O,S,55.65649279,,,,642.298139064,242.0579088,166.026608672,0.0076,0.012,0.0078,0.0528,,8.95402867,,,2.7828246395000003,
Zn(NO3)2·4H2O,,1.056 mmol,,H3hett,h2bpdc,terephthalic acid,0.15 mmol,0.15 mmol,0.15 mmol,H2O,,0.6 mL,,DEF,,,20 mL,,,85.0,19.0,1,1,O=C(O)C=1C=CC=2C3=C(C=4C=5C=CC(=CC5C(C4C=6C=7C=CC(=CC7C(C36)(CC)CC)C(=O)O)(CC)CC)C(=O)O)C(C2C1)(CC)CC,O=C(O)C=1C=CC(=CC1)C2=CC=C(C=C2)C(=O)O,O=C(O)C1=CC=C(C=C1)C(=O)O,3.0,2.0,2.0,0.0,0.0,0.0,0.0,0.0,0.0,0.0,0.0,0.0,O=CN(CC)CC,S,8.95402867,,,,,,,O,S,55.65649279,,,,642.298139064,242.0579088,166.026608672,0.15,0.15,0.15,1.056,,179.0805734,,,33.393895674,
Zn(NO3)2·4H2O,,52.8 umol,,H3hbtt,h2bpdc,terephthalic acid,7.6 umol,7 umol,6.6 umol,H2O,,30 uL,,DEF,,,1.0 mL,,,85.0,4.5,1,1,O=C(O)C=1C=CC=2C3=C(C=4C=5C=CC(=CC5C(C4C=6C=7C=CC(=CC7C(C36)(CCCC)CCCC)C(=O)O)(CCCC)CCCC)C(=O)O)C(C2C1)(CCCC)CCCC,O=C(O)C=1C=CC(=CC1)C2=CC=C(C=C2)C(=O)O,O=C(O)C1=CC=C(C=C1)C(=O)O,3.0,2.0,2.0,0.0,0.0,0.0,0.0,0.0,0.0,0.0,0.0,0.0,O=CN(CC)CC,S,8.95402867,,,,,,,O,S,55.65649279,,,,810.485939832,242.0579088,166.026608672,0.0076,0.007,0.0066,0.0528,,8.95402867,,,1.6696947837,
Zn(NO3)2·4H2O,,1.056 mmol,,H3hbtt,h2bpdc,terephthalic acid,0.15 mmol,0.15 mmol,0.15 mmol,H2O,,0.6 mL,,DEF,,,20 mL,,,85.0,4.5,1,1,O=C(O)C=1C=CC=2C3=C(C=4C=5C=CC(=CC5C(C4C=6C=7C=CC(=CC7C(C36)(CCCC)CCCC)C(=O)O)(CCCC)CCCC)C(=O)O)C(C2C1)(CCCC)CCCC,O=C(O)C=1C=CC(=CC1)C2=CC=C(C=C2)C(=O)O,O=C(O)C1=CC=C(C=C1)C(=O)O,3.0,2.0,2.0,0.0,0.0,0.0,0.0,0.0,0.0,0.0,0.0,0.0,O=CN(CC)CC,S,8.95402867,,,,,,,O,S,55.65649279,,,,810.485939832,242.0579088,166.026608672,0.15,0.15,0.15,1.056,,179.0805734,,,33.393895674,
Zn(NO3)2·4H2O,,52.8 umol,,H3hhtt,h2bpdc,terephthalic acid,7.6 umol,9.1 umol,7.2 umol,H2O,,30 uL,,DEF,,,1.0 mL,,,85.0,5.5,1,1,O=C(O)C=1C=CC=2C3=C(C=4C=5C=CC(=CC5C(C4C=6C=7C=CC(=CC7C(C36)(CCCCCC)CCCCCC)C(=O)O)(CCCCCC)CCCCCC)C(=O)O)C(C2C1)(CCCCCC)CCCCCC,O=C(O)C=1C=CC(=CC1)C2=CC=C(C=C2)C(=O)O,O=C(O)C1=CC=C(C=C1)C(=O)O,3.0,2.0,2.0,0.0,0.0,0.0,0.0,0.0,0.0,0.0,0.0,0.0,O=CN(CC)CC,S,8.95402867,,,,,,,O,S,55.65649279,,,,978.6737406,242.0579088,166.026608672,0.0076,0.0091,0.0072,0.0528,,8.95402867,,,1.6696947837,
Zn(NO3)2·4H2O,,1.056 mmol,,H3hhtt,h2bpdc,terephthalic acid,0.15 mmol,0.15 mmol,0.15 mmol,H2O,,0.6 mL,,DEF,,,20 mL,,,85.0,5.5,1,1,O=C(O)C=1C=CC=2C3=C(C=4C=5C=CC(=CC5C(C4C=6C=7C=CC(=CC7C(C36)(CCCCCC)CCCCCC)C(=O)O)(CCCCCC)CCCCCC)C(=O)O)C(C2C1)(CCCCCC)CCCCCC,O=C(O)C=1C=CC(=CC1)C2=CC=C(C=C2)C(=O)O,O=C(O)C1=CC=C(C=C1)C(=O)O,3.0,2.0,2.0,0.0,0.0,0.0,0.0,0.0,0.0,0.0,0.0,0.0,O=CN(CC)CC,S,8.95402867,,,,,,,O,S,55.65649279,,,,978.6737406,242.0579088,166.026608672,0.15,0.15,0.15,1.056,,179.0805734,,,33.393895674,
Zn(NO3)2·4H2O,,52.8 umol,,H3hott,h2bpdc,terephthalic acid,7.7 umol,7.8 umol,16 umol,H2O,,30 uL,,DEF,,,1.0 mL,,,85.0,12.0,1,1,O=C(O)C=1C=CC=2C3=C(C=4C=5C=CC(=CC5C(C4C=6C=7C=CC(=CC7C(C36)(CCCCCCCCCC)CCCCCCCCCC)C(=O)O)(CCCCCCCCCC)CCCCCCCCCC)C(=O)O)C(C2C1)(CCCCCCCCCC)CCCCCCCCCC,O=C(O)C=1C=CC(=CC1)C2=CC=C(C=C2)C(=O)O,O=C(O)C1=CC=C(C=C1)C(=O)O,3.0,2.0,2.0,0.0,0.0,0.0,0.0,0.0,0.0,0.0,0.0,0.0,O=CN(CC)CC,S,8.95402867,,,,,,,O,S,55.65649279,,,,1315.0493421360002,242.0579088,166.026608672,0.0077,0.0078,0.016,0.0528,,8.95402867,,,1.6696947837,
Zn(NO3)2·4H2O,,1.056 mmol,,H3hott,h2bpdc,terephthalic acid,0.15 mmol,0.15 mmol,0.15 mmol,H2O,,0.6 mL,,DEF,,,20 mL,,,85.0,12.0,1,1,O=C(O)C=1C=CC=2C3=C(C=4C=5C=CC(=CC5C(C4C=6C=7C=CC(=CC7C(C36)(CCCCCCCCCC)CCCCCCCCCC)C(=O)O)(CCCCCCCCCC)CCCCCCCCCC)C(=O)O)C(C2C1)(CCCCCCCCCC)CCCCCCCCCC,O=C(O)C=1C=CC(=CC1)C2=CC=C(C=C2)C(=O)O,O=C(O)C1=CC=C(C=C1)C(=O)O,3.0,2.0,2.0,0.0,0.0,0.0,0.0,0.0,0.0,0.0,0.0,0.0,O=CN(CC)CC,S,8.95402867,,,,,,,O,S,55.65649279,,,,1315.0493421360002,242.0579088,166.026608672,0.15,0.15,0.15,1.056,,179.0805734,,,33.393895674,
Zn(NO3)2·4H2O,,52.8 umol,,H3hdtt,h2bpdc,terephthalic acid,7.5 umol,7.4 umol,7.2 umol,H2O,,30 uL,,DEF,,,1.0 mL,,,85.0,6.5,1,1,O=C(C=1C=CC=2C3=C(C=4C=5C=CC(=CC5C(C4C=6C=7C=CC(=CC7C(C36)(CCCCCCCCCC)CCCCCCCCCC)C(=O)C)(CCCCCCCCCC)CCCCCCCCCC)C(=O)C)C(C2C1)(CCCCCCCCCC)CCCCCCCCCC)C,O=C(O)C=1C=CC(=CC1)C2=CC=C(C=C2)C(=O)O,O=C(O)C1=CC=C(C=C1)C(=O)O,3.0,2.0,2.0,0.0,0.0,0.0,0.0,0.0,0.0,0.0,0.0,0.0,O=CN(CC)CC,S,8.95402867,,,,,,,O,S,55.65649279,,,,1309.111548468,242.0579088,166.026608672,0.0075,0.0074,0.0072,0.0528,,8.95402867,,,1.6696947837,
Zn(NO3)2·4H2O,,1.056 mmol,,H3hdtt,h2bpdc,terephthalic acid,0.15 mmol,0.15 mmol,0.15 mmol,H2O,,0.6 mL,,DEF,,,20 mL,,,85.0,6.5,1,1,O=C(C=1C=CC=2C3=C(C=4C=5C=CC(=CC5C(C4C=6C=7C=CC(=CC7C(C36)(CCCCCCCCCC)CCCCCCCCCC)C(=O)C)(CCCCCCCCCC)CCCCCCCCCC)C(=O)C)C(C2C1)(CCCCCCCCCC)CCCCCCCCCC)C,O=C(O)C=1C=CC(=CC1)C2=CC=C(C=C2)C(=O)O,O=C(O)C1=CC=C(C=C1)C(=O)O,3.0,2.0,2.0,0.0,0.0,0.0,0.0,0.0,0.0,0.0,0.0,0.0,O=CN(CC)CC,S,8.95402867,,,,,,,O,S,55.65649279,,,,1309.111548468,242.0579088,166.026608672,0.15,0.15,0.15,1.056,,179.0805734,,,33.393895674,
Zn(NO3)2·4H2O,,5.3 mmol,,H3btb,h2bpdc,terephthalic acid,0.75 mmol,1.5 mmol,0.37 mmol,H2O,,1.5 mL,,DMF,,,100 mL,,,85.0,24.0,1,1,O=C(O)C=1C=CC(=CC1)C2=CC(=CC(=C2)C=3C=CC(=CC3)C(=O)O)C=4C=CC(=CC4)C(=O)O,O=C(O)C=1C=CC(=CC1)C2=CC=C(C=C2)C(=O)O,O=C(O)C1=CC=C(C=C1)C(=O)O,3.0,2.0,2.0,0.0,0.0,0.0,0.0,0.0,0.0,0.0,0.0,0.0,O=CN(C)C,S,12.92242441,,,,,,,O,S,55.65649279,,,,438.1103382959999,242.0579088,166.026608672,0.75,1.5,0.37,5.3,,1292.242441,,,83.484739185,
Cu(NO3)2·3H2O,,0.1 mmol,,H6L,bibp,,0.1 mmol,0.1 mmol,,,,,,H2O,,,10 mL,,,160.0,72.0,1,1,O=C(O)C=1C=CC(=C(C1)C(=O)O)C2=CC(C(=O)O)=C(C=C2C(=O)O)C3=CC=C(C=C3C(=O)O)C(=O)O,N=1C=CN(C1)C2=CC=C(C=C2)C=3C=CC(=CC3)N4C=NC=C4,,6.0,0.0,,0.0,2.0,,0.0,0.0,,0.0,0.0,,O,S,55.65649279,,,,,,,,,,,,,494.04852588799986,286.121846448,,0.1,0.1,,0.1,,556.5649279,,,,
Zn(NO3)2·6H2O,,0.1 mmol,,H6L,bib,,0.1 mmol,0.1 mmol,,,,,,DMF,H2O,,8 mL,2 mL,,80.0,72.0,1,1,O=C(O)C=1C=CC(=C(C1)C(=O)O)C2=CC(C(=O)O)=C(C=C2C(=O)O)C3=CC=C(C=C3C(=O)O)C(=O)O,N=1C=CN(C1)CCCCN2C=NC=C2,,6.0,0.0,,0.0,2.0,,0.0,0.0,,0.0,0.0,,O=CN(C)C,S,12.92242441,O,S,55.65649279,,,,,,,,,,494.04852588799986,190.121846448,,0.1,0.1,,0.1,,103.37939528,111.31298558,,,
Zn(NO3)2·6H2O,,0.1 mmol,,H6L,bib,,0.1 mmol,0.1 mmol,,,,,,DMF,H2O,,8 mL,2 mL,,80.0,72.0,1,1,O=C(O)C=1C=CC(=C(C1)C(=O)O)C2=CC(C(=O)O)=C(C=C2C(=O)O)C3=CC=C(C=C3C(=O)O)C(=O)O,N=1C=CN(C1)CCCCN2C=NC=C2,,6.0,0.0,,0.0,2.0,,0.0,0.0,,0.0,0.0,,O=CN(C)C,S,12.92242441,O,S,55.65649279,,,,,,,,,,494.04852588799986,190.121846448,,0.1,0.1,,0.1,,103.37939528,111.31298558,,,
CoCl2·6H2O,,0.1 mmol,,H6L,bibpip,,0.1 mmol,0.1 mmol,,,,,,H2O,,,10 mL,,,160.0,72.0,1,1,O=C(O)C=1C=CC(=C(C1)C(=O)O)C2=CC(C(=O)O)=C(C=C2C(=O)O)C3=CC=C(C=C3C(=O)O)C(=O)O,N=1C=CN(C1)C2=CC=C(C=C2)CN3CCN(CC4=CC=C(C=C4)N5C=NC=C5)CC3,,6.0,0.0,,0.0,2.0,,0.0,0.0,,0.0,0.0,,O,S,55.65649279,,,,,,,,,,,,,494.04852588799986,398.221894832,,0.1,0.1,,0.1,,556.5649279,,,,
Zn(NO3)2·6H2O,,0.1 mmol,,H6L,tip,,0.1 mmol,0.1 mmol,,,,,,DMF,H2O,,8 mL,2 mL,,80.0,72.0,1,1,O=C(O)C=1C=CC(=C(C1)C(=O)O)C2=CC(C(=O)O)=C(C=C2C(=O)O)C3=CC=C(C=C3C(=O)O)C(=O)O,N=1C=CN(C1)C=2C=C(C=C(C2)N3C=NC=C3)N4C=NC=C4,,6.0,0.0,,0.0,3.0,,0.0,0.0,,0.0,0.0,,O=CN(C)C,S,12.92242441,O,S,55.65649279,,,,,,,,,,494.04852588799986,276.112344384,,0.1,0.1,,0.1,,103.37939528,111.31298558,,,
Cu(NO3)2·3H2O,,0.1 mmol,,H6L,tip,,0.1 mmol,0.1 mmol,,,,,,H2O,,,10 mL,,,160.0,72.0,1,1,O=C(O)C=1C=CC(=C(C1)C(=O)O)C2=CC(C(=O)O)=C(C=C2C(=O)O)C3=CC=C(C=C3C(=O)O)C(=O)O,N=1C=CN(C1)C=2C=C(C=C(C2)N3C=NC=C3)N4C=NC=C4,,6.0,0.0,,0.0,3.0,,0.0,0.0,,0.0,0.0,,O,S,55.65649279,,,,,,,,,,,,,494.04852588799986,276.112344384,,0.1,0.1,,0.1,,556.5649279,,,,
MnCl2·4H2O,,0.40 mmol,,H4abtc,,,0.10 mmol,,,,,,,DMA,,,5.0 mL,,,120.0,72.0,1,1,O=C(O)C1=CC(N=NC=2C=C(C=C(C2)C(=O)O)C(=O)O)=CC(=C1)C(=O)O,,,4.0,,,0.0,,,0.0,,,0.0,,,O=C(N(C)C)C,S,10.75068871,,,,,,,,,,,,,358.04371527999996,,,0.1,,,0.4,,53.75344355,,,,
Co(NO3)2·6H2O,,0.15 mmol,,H4abtc,,,0.05 mmol,,,HNO3,LiOH,0.10 mL,0.1 mmol,DMF,H2O,,2.5 mL,1.5 mL,,140.0,72.0,1,1,O=C(O)C1=CC(N=NC=2C=C(C=C(C2)C(=O)O)C(=O)O)=CC(=C1)C(=O)O,,,4.0,,,0.0,,,0.0,,,0.0,,,O=CN(C)C,S,12.92242441,O,S,55.65649279,,,,O=N(=O)O,A,24.59926996,[Li]O,B,41.75365344,358.04371527999996,,,0.05,,,0.15,,32.306061025,83.484739185,,2.459926996,0.1
Zn(NO3)2·6H2O,,0.30 mmol,,H4abtc,,,0.10 mmol,,,,,,,DMF,,,2.5 mL,,,100.0,15.0,1,1,O=C(O)C1=CC(N=NC=2C=C(C=C(C2)C(=O)O)C(=O)O)=CC(=C1)C(=O)O,,,4.0,,,0.0,,,0.0,,,0.0,,,O=CN(C)C,S,12.92242441,,,,,,,,,,,,,358.04371527999996,,,0.1,,,0.3,,32.306061025,,,,
Zn(NO3)2·6H2O,,0.40 mmol,,H4abtc,,,0.10 mmol,,,HNO3,,0.01 mL,,DMA,MeOH,,4.0 mL,1.0 mL,,100.0,72.0,1,1,O=C(O)C1=CC(N=NC=2C=C(C=C(C2)C(=O)O)C(=O)O)=CC(=C1)C(=O)O,,,4.0,,,0.0,,,0.0,,,0.0,,,O=C(N(C)C)C,S,10.75068871,OC,S,25.28089888,,,,O=N(=O)O,A,24.59926996,,,,358.04371527999996,,,0.1,,,0.4,,43.00275484,25.28089888,,0.2459926996,
Cd(NO3)2·4H2O,,0.40 mmol,,H4abtc,,,0.10 mmol,,,HNO3,,0.01 mL,,DMA,MeOH,,4.0 mL,1.0 mL,,100.0,72.0,1,1,O=C(O)C1=CC(N=NC=2C=C(C=C(C2)C(=O)O)C(=O)O)=CC(=C1)C(=O)O,,,4.0,,,0.0,,,0.0,,,0.0,,,O=C(N(C)C)C,S,10.75068871,OC,S,25.28089888,,,,O=N(=O)O,A,24.59926996,,,,358.04371527999996,,,0.1,,,0.4,,43.00275484,25.28089888,,0.2459926996,
Zn(NO3)2·6H2O,,0.067 mmol,,MnCl−H4TCPP,,,0.023 mmol,,,acetic acid,,1 mL,,DMF,,,10 mL,,,80.0,120.0,1,1,O=C(O)C=1C=CC(=CC1)C=2C3=NC(C=C3)=C(C4=CC=C(C=C4)C(=O)O)C5=CC=C(N5)C(=C6N=C(C=C6)C(C7=CC=C(C=C7)C(=O)O)=C8C=CC2N8)C=9C=CC(=CC9)C(=O)O,,,4.0,,,0.0,,,0.0,,,0.0,,,O=CN(C)C,S,12.92242441,,,,,,,O=C(O)C,A,17.39550375,,,,790.2063639200002,,,0.023,,,0.067,,129.2242441,,,17.39550375,
Cd(NO3)2·4H2O,,0.065 mmol,,MnCl−H4TCPP,,,0.023 mmol,,,acetic acid,,1 mL,,DMF,,,10 mL,,,80.0,120.0,1,1,O=C(O)C=1C=CC(=CC1)C=2C3=NC(C=C3)=C(C4=CC=C(C=C4)C(=O)O)C5=CC=C(N5)C(=C6N=C(C=C6)C(C7=CC=C(C=C7)C(=O)O)=C8C=CC2N8)C=9C=CC(=CC9)C(=O)O,,,4.0,,,0.0,,,0.0,,,0.0,,,O=CN(C)C,S,12.92242441,,,,,,,O=C(O)C,A,17.39550375,,,,790.2063639200002,,,0.023,,,0.065,,129.2242441,,,17.39550375,
Zn(NO3)2·6H2O,,0.1 mmol,,FeCl−H4TCPP,,,0.032 mmol,,,acetic acid,,0.5 mL,,DMF,,,6 mL,,,80.0,120.0,1,1,O=C(O)C=1C=CC(=CC1)C=2C3=NC(C=C3)=C(C4=CC=C(C=C4)C(=O)O)C5=CC=C(N5)C(=C6N=C(C=C6)C(C7=CC=C(C=C7)C(=O)O)=C8C=CC2N8)C=9C=CC(=CC9)C(=O)O,,,4.0,,,0.0,,,0.0,,,0.0,,,O=CN(C)C,S,12.92242441,,,,,,,O=C(O)C,A,17.39550375,,,,790.2063639200002,,,0.032,,,0.1,,77.53454646,,,8.697751875,
