Repository: zach-zhiling-zheng/ChatGPT_Chemistry_Assistant

# ChatGPT_Chemistry_Assistant
ChatGPT Chemistry Assistant

**Contents** 

· Text Mining: PDF Text Processing and Analysis with OpenAI's GPT-3.5-turbo

· MOF Chatbot: a chatbot answers question based on post text mining data

· Predictive Model: A RF classfifier trained on post text mining data



**Features**
This tool includes the following main functions:

· Extraction of text from PDF files and its division into smaller chunks.

· Classfication of text segments.

· Processing and summarization of the extracted text data.

· Conversion of summarized data into a tabular format.

· Calculation of text embeddings using the OpenAI API.

File: random_forest/stats/cleaned_dat.csv (part 6 of 6)
Co(NO3)2·6H2O,,0.060 g,,H2HPDC,,,0.018 g,,,triethylamine,,0.005 mL,,DMF,EtOH,H2O,7 mL,2 mL,1 mL,85.0,24.0,1,1,O=C(O)C=1C=C2C=3C=4C(=CC(=CC4CCC3C1)C(=O)O)CC2,,,2.0,,,0.0,,,0.0,,,0.0,,,O=CN(C)C,S,12.92242441,OCC,S,17.12611244,O,S,55.65649279,CCN(CC)CC,B,7.169680798,,,,294.089208928,,,0.0612059179784689,,,0.2061560392312194,,90.45697087,34.25222488,55.65649279,0.03584840399,
Cd(NO3)2·4H2O,,0.055 g,,H2HPDC,,,0.018 g,,,,,,,H2O,CH3OH,CHP,2 mL,3 mL,3 mL,130.0,20.0,1,1,O=C(O)C=1C=C2C=3C=4C(=CC(=CC4CCC3C1)C(=O)O)CC2,,,2.0,,,0.0,,,0.0,,,0.0,,,O,S,55.65649279,OC,S,25.28089888,O=C1N(CCC1)C2CCCCC2,S,0.059790732,,,,,,,294.089208928,,,0.0612059179784689,,,0.1782929211356597,,111.31298558,75.84269664,0.1793721959999999,,
Tb(NO3)3·5H2O,,0.056 g,,H2PDC,,,0.010 g,,,,,,,H2O,EtOH,DMF,2 mL,4 mL,4 mL,80.0,24.0,1,1,O=C(O)C1=CC2=CC=C3C=C(C=C4C=CC(=C1)C2=C34)C(=O)O,,,2.0,,,0.0,,,0.0,,,0.0,,,O,S,55.65649279,OCC,S,17.12611244,O=CN(C)C,S,12.92242441,,,,,,,290.05790879999995,,,0.0344758742879001,,,0.128733738170289,,111.31298558,68.50444976,51.68969764,,
Cr(NO3)3·9H2O,,15 mmol,,H2BDC,,,23 mmol,,,40 % HF,,0.75 mL,,H2O,,,75 mL,,,220.0,9.0,1,0,O=C(O)C1=CC=C(C=C1)C(=O)O,,,2.0,,,0.0,,,0.0,,,0.0,,,O,S,55.65649279,,,,,,,F,A,49.52523738,,,,166.026608672,,,23.0,,,15.0,,4174.23695925,,,14.857571214,
Cd(NO3)2·4H2O,,0.1 mmol,,FeCl−H4TCPP,,,0.032 mmol,,,acetic acid,,0.5 mL,,DMF,,,6 mL,,,80.0,120.0,1,1,O=C(O)C=1C=CC(=CC1)C=2C3=NC(C=C3)=C(C4=CC=C(C=C4)C(=O)O)C5=CC=C(N5)C(=C6N=C(C=C6)C(C7=CC=C(C=C7)C(=O)O)=C8C=CC2N8)C=9C=CC(=CC9)C(=O)O,,,4.0,,,0.0,,,0.0,,,0.0,,,O=CN(C)C,S,12.92242441,,,,,,,O=C(O)C,A,17.39550375,,,,790.2063639200002,,,0.032,,,0.1,,77.53454646,,,8.697751875,
Co(CH3COO)2·4H2O,,0.40 mmol,,H4bptc,,,0.20 mmol,,,KOH,,0.01 mmol,,DMF,H2O,,1 mL,5 mL,,150.0,120.0,1,1,O=C(O)C1=CC=C(C=C1C(=O)O)C=2C=CC(C(=O)O)=C(C2)C(=O)O,,,4.0,,,0.0,,,0.0,,,0.0,,,O=CN(C)C,S,12.92242441,O,S,55.65649279,,,,[K]O,B,17.82213509,,,,330.03756727999996,,,0.2,,,0.4,,12.92242441,278.28246395,,0.01,
Co(CH3COO)2,Ni(CH3COO)2,0.176 mmol,0.224 mmol,H4bptc,,,0.20 mmol,,,KOH,,0.01 mmol,,DMF,H2O,,1 mL,5 mL,,150.0,120.0,1,1,O=C(O)C1=CC=C(C=C1C(=O)O)C=2C=CC(C(=O)O)=C(C2)C(=O)O,,,4.0,,,0.0,,,0.0,,,0.0,,,O=CN(C)C,S,12.92242441,O,S,55.65649279,,,,[K]O,B,17.82213509,,,,330.03756727999996,,,0.2,,,0.176,0.224,12.92242441,278.28246395,,0.01,
Cu(NO3)2·3H2O,,0.1 mmol,,Hcpt,,,0.1 mmol,,,HCl,,30 umol,,DMAc,CH3OH,,2 mL,1 mL,,80.0,24.0,1,1,O=C(O)C1=CC=C(C=C1)N2C=NN=C2,,,1.0,,,2.0,,,0.0,,,0.0,,,O=C(N(C)C)C,S,10.75068871,OC,S,25.28089888,,,,Cl,A,30.06582556,,,,189.053826464,,,0.1,,,0.1,,21.50137742,25.28089888,,0.03,
Cu(ClO4)2·6H2O,,0.1 mmol,,Hcpt,,,0.1 mmol,,,HCl,,30 umol,,DMAc,CH3OH,,2 mL,1 mL,,80.0,24.0,1,1,O=C(O)C1=CC=C(C=C1)N2C=NN=C2,,,1.0,,,2.0,,,0.0,,,0.0,,,O=C(N(C)C)C,S,10.75068871,OC,S,25.28089888,,,,Cl,A,30.06582556,,,,189.053826464,,,0.1,,,0.1,,21.50137742,25.28089888,,0.03,
Cu(BF4)2·6H2O,,0.1 mmol,,Hcpt,,,0.1 mmol,,,HCl,,30 umol,,DMAc,CH3OH,,2 mL,1 mL,,80.0,24.0,1,1,O=C(O)C1=CC=C(C=C1)N2C=NN=C2,,,1.0,,,2.0,,,0.0,,,0.0,,,O=C(N(C)C)C,S,10.75068871,OC,S,25.28089888,,,,Cl,A,30.06582556,,,,189.053826464,,,0.1,,,0.1,,21.50137742,25.28089888,,0.03,
Zn(NO3)2,,0.2 mmol,,H2AzDC," N1,N4-di(pyridin-4-yl)terephthalamide",,0.2 mmol,0.2 mmol,,,,,,DMF,,,5 mL,,,115.0,72.0,1,1,O=C(O)C1=CC=C(N=NC2=CC=C(C=C2)C(=O)O)C=C1,O=C(NC=1C=CN=CC1)C2=CC=C(C=C2)C(=O)NC=3C=CN=CC3,,2.0,0.0,,0.0,2.0,,0.0,0.0,,0.0,0.0,,O=CN(C)C,S,12.92242441,,,,,,,,,,,,,270.0640568,318.111675688,,0.2,0.2,,0.2,,64.61212205,,,,
Zn(NO3)2,,0.2 mmol,,H2AzDC," N1,N4-di(pyridin-3-yl)terephthalamide",,0.2 mmol,0.2 mmol,,,,,,DMF,,,5 mL,,,115.0,72.0,1,1,O=C(O)C1=CC=C(N=NC2=CC=C(C=C2)C(=O)O)C=C1,O=C(NC=1C=NC=CC1)C2=CC=C(C=C2)C(=O)NC=3C=NC=CC3,,2.0,0.0,,0.0,2.0,,0.0,0.0,,0.0,0.0,,O=CN(C)C,S,12.92242441,,,,,,,,,,,,,270.0640568,318.111675688,,0.2,0.2,,0.2,,64.61212205,,,,
Zn(NO3)2·6H2O,,0.2 mmol,,H2AzDC," N4,N4'-di(pyridin-4-yl)-[1,1'-biphenyl]-4,4'-dicarboxamide",,0.2 mmol,0.2 mmol,,,,,,DMF,,,5 mL,,,115.0,72.0,1,1,O=C(O)C1=CC=C(N=NC2=CC=C(C=C2)C(=O)O)C=C1,O=C(NC=1C=CN=CC1)C2=CC=C(C=C2)C=3C=CC(=CC3)C(=O)NC=4C=CN=CC4,,2.0,0.0,,0.0,2.0,,0.0,0.0,,0.0,0.0,,O=CN(C)C,S,12.92242441,,,,,,,,,,,,,270.0640568,394.142975816,,0.2,0.2,,0.2,,64.61212205,,,,
Zn(NO3)2·6H2O,,0.2 mmol,,H2AzDC," N4,N4'-di(pyridin-4-yl)-[1,1'-biphenyl]-4,4'-dicarboxamide",,0.2 mmol,0.2 mmol,,,,,,DMF,,,15 mL,,,115.0,72.0,1,1,O=C(O)C1=CC=C(N=NC2=CC=C(C=C2)C(=O)O)C=C1,O=C(NC=1C=CN=CC1)C2=CC=C(C=C2)C=3C=CC(=CC3)C(=O)NC=4C=CN=CC4,,2.0,0.0,,0.0,2.0,,0.0,0.0,,0.0,0.0,,O=CN(C)C,S,12.92242441,,,,,,,,,,,,,270.0640568,394.142975816,,0.2,0.2,,0.2,,193.83636615,,,,
CdSO4,,0.2 mmol,,tricarboxytriphenylamine,,,0.1 mmol,,,,,,,DMF,acetone,H2O,5 mL,4 mL,3 mL,100.0,24.0,1,1,O=C(O)C1=CC=C(C=C1)N(C2=CC=C(C=C2)C(=O)O)C3=CC=C(C=C3)C(=O)O,,,3.0,,,0.0,,,0.0,,,0.0,,,O=CN(C)C,S,12.92242441,O=C(C)C,S,13.60020661,O,S,55.65649279,,,,,,,377.0899371999999,,,0.1,,,0.2,,64.61212205,54.40082644,166.96947837,,
CaCl2,,0.025 mmol,,"1,2,4,5-Tetrakis(4-carboxyphenyl)benzene",,,0.05 mmol,,,,,,,EtOH,,,12 g,,,100.0,72.0,1,1,O=C(O)C1=CC=C(C=C1)C=2C=C(C=3C=CC(=CC3)C(=O)O)C(=CC2C4=CC=C(C=C4)C(=O)O)C5=CC=C(C=C5)C(=O)O,,,4.0,,,0.0,,,0.0,,,0.0,,,OCC,S,17.12611244,,,,,,,,,,,,,558.1314676640001,,,0.05,,,0.025,,205.51334928,,,,
Zn(NO3)2·6H2O,,0.2 mmol,,2-methylimidazole,NH2−H3BTB,,0.19 mmol,0.057 mmol,,tetramethylammonium bromide,,0.1 mmol,,DMF,H2O,,3 mL,0.5 mL,,100.0,24.0,1,1,N=1C=CNC1C,O=C(O)C=1C=CC(=CC1)C2=CC(C=3C=CC(=CC3)C(=O)O)=C(N)C(=C2)C=4C=CC(=CC4)C(=O)O,,0.0,3.0,,2.0,0.0,,0.0,0.0,,0.0,0.0,,O=CN(C)C,S,12.92242441,O,S,55.65649279,,,,[Br-].C[N+](C)(C)C,B,6.491398896,,,,82.053098192,453.121237328,,0.19,0.057,,0.2,,38.76727323,27.828246395,,0.1,
Zn(NO3)2·6H2O,,0.19 mmol,,2-ethylimidazole,NH2−H3BTB,,0.13 mmol,0.044 mmol,,tetramethylammonium bromide,,0.13 mmol,,DMF,EtOH,H2O,4 mL,4 mL,1 mL,100.0,24.0,1,1,N=1C=CNC1CC,O=C(O)C=1C=CC(=CC1)C2=CC(C=3C=CC(=CC3)C(=O)O)=C(N)C(=C2)C=4C=CC(=CC4)C(=O)O,,0.0,3.0,,2.0,0.0,,0.0,0.0,,0.0,0.0,,O=CN(C)C,S,12.92242441,OCC,S,17.12611244,O,S,55.65649279,[Br-].C[N+](C)(C)C,B,6.491398896,,,,96.068748256,453.121237328,,0.13,0.044,,0.19,,51.68969764,68.50444976,55.65649279,0.13,
Zn(NO3)2·6H2O,,0.14 mmol,,2-propylimidazole,NH2−H3BTB,,0.14 mmol,0.035 mmol,,tetramethylammonium bromide,,0.13 mmol,,DMF,H2O,,3 mL,0.5 mL,,100.0,24.0,1,1,N=1C=CNC1CCC,O=C(O)C=1C=CC(=CC1)C2=CC(C=3C=CC(=CC3)C(=O)O)=C(N)C(=C2)C=4C=CC(=CC4)C(=O)O,,0.0,3.0,,2.0,0.0,,0.0,0.0,,0.0,0.0,,O=CN(C)C,S,12.92242441,O,S,55.65649279,,,,[Br-].C[N+](C)(C)C,B,6.491398896,,,,110.08439832,453.121237328,,0.14,0.035,,0.14,,38.76727323,27.828246395,,0.13,
Zn(NO3)2·6H2O,,0.2 mmol,,2-buim,NH2−H3BTB,,0.12 mmol,0.042 mmol,,tetramethylammonium bromide,,0.055 mmol,,DMF,EtOH,H2O,4 mL,2 mL,1 mL,100.0,24.0,1,1,N=1C=CNC1CCCC,O=C(O)C=1C=CC(=CC1)C2=CC(C=3C=CC(=CC3)C(=O)O)=C(N)C(=C2)C=4C=CC(=CC4)C(=O)O,,0.0,3.0,,2.0,0.0,,0.0,0.0,,0.0,0.0,,O=CN(C)C,S,12.92242441,OCC,S,17.12611244,O,S,55.65649279,[Br-].C[N+](C)(C)C,B,6.491398896,,,,124.100048384,453.121237328,,0.12,0.042,,0.2,,51.68969764,34.25222488,55.65649279,0.055,
Cu(NO3)2·3H2O,,0.2 mmol,,HCPT,,,0.1 mmol,,,,,,,H2O,EtOH,,4 mL,2 mL,,120.0,48.0,1,1,O=C(O)C1=CC=C(C=C1)N2C=NN=C2,,,1.0,,,2.0,,,0.0,,,0.0,,,O,S,55.65649279,OCC,S,17.12611244,,,,,,,,,,189.053826464,,,0.1,,,0.2,,222.62597116,34.25222488,,,
Cu(NO3)2·3H2O,,15.0 mg,,H4L1-ZJNU,,,5.0 mg,,,HCl,,480 umol,,DMF,EtOH,,1.5 mL,0.5 mL,,80.0,72.0,1,1,O=C(O)C1=CC(=CC(=C1)C=2C=CC(C=3C=C(C=C(C3)C(=O)O)C(=O)O)=C4C=CC=NC24)C(=O)O,,,4.0,,,0.0,,,0.0,,,0.0,,,O=CN(C)C,S,12.92242441,OCC,S,17.12611244,,,,Cl,A,30.06582556,,,,457.0797664399999,,,0.0109390097027109,,,0.0620820224369395,,19.383636615,8.56305622,,0.48,
CuCl·2H2O,,10.0 mg,,H4L2-ZJNU,,,5.0 mg,,,HCl,,300 umol,,DMF,acetonitrile,,1.5 mL,0.5 mL,,80.0,48.0,1,1,O=C(O)C=1C=C(C=C(C1)C=2C=CC(C3=CC(=CC(=C3)C(=O)O)C(=O)O)=C4C=CN=CC24)C(=O)O,,,4.0,,,0.0,,,0.0,,,0.0,,,O=CN(C)C,S,12.92242441,N#CC,S,19.18270402,,,,Cl,A,30.06582556,,,,457.0797664399999,,,0.0109390097027109,,,0.0740573096934501,,19.383636615,9.59135201,,0.3,
Cu(NO3)2·3H2O,,15.0 mg,,H4L3-ZJNU,,,5.0 mg,,,HCl,,300 umol,,DMF,MeOH,,1.5 mL,0.5 mL,,90.0,48.0,1,1,O=C(O)C1=CC(=CC(=C1)C2=CC=C(C=3C=C(C=C(C3)C(=O)O)C(=O)O)C=4N=CC=NC42)C(=O)O,,,4.0,,,0.0,,,0.0,,,0.0,,,O=CN(C)C,S,12.92242441,OC,S,25.28089888,,,,Cl,A,30.06582556,,,,458.0750154079999,,,0.0109152427698912,,,0.0620820224369395,,19.383636615,12.64044944,,0.3,
Y(NO3)3·6H2O,,0.034 mmol,,TetPOMB,,,11.5 mg,,,2-FBA,,0.5 mmol,,DMF,,,2.0 mL,,,115.0,48.0,1,1,O=C(O)C1=CC=C(OCC=2C=C(C(=CC2COC3=CC=C(C=C3)C(=O)O)COC4=CC=C(C=C4)C(=O)O)COC5=CC=C(C=C5)C(=O)O)C=C1,,,4.0,,,0.0,,,0.0,,,0.0,,,O=CN(C)C,S,12.92242441,,,,,,,O=C(O)C=1C=CC=CC1F,A,7.137249304,,,,678.1737264,,,0.0169573068851344,,,0.034,,25.84484882,,,0.5,
Y(NO3)3·6H2O,,0.034 mmol,,TetPOMB,,,11.5 mg,,,2-FBA,,0.5 mmol,,DMF,,,2.0 mL,,,115.0,48.0,1,1,O=C(O)C1=CC=C(OCC=2C=C(C(=CC2COC3=CC=C(C=C3)C(=O)O)COC4=CC=C(C=C4)C(=O)O)COC5=CC=C(C=C5)C(=O)O)C=C1,,,4.0,,,0.0,,,0.0,,,0.0,,,O=CN(C)C,S,12.92242441,,,,,,,O=C(O)C=1C=CC=CC1F,A,7.137249304,,,,678.1737264,,,0.0169573068851344,,,0.034,,25.84484882,,,0.5,
Tb(NO3)3·5H2O,,0.034 mmol,,TetPOMB,,,11.5 mg,,,2-FBA,,0.5 mmol,,DMF,,,2.0 mL,,,115.0,48.0,1,1,O=C(O)C1=CC=C(OCC=2C=C(C(=CC2COC3=CC=C(C=C3)C(=O)O)COC4=CC=C(C=C4)C(=O)O)COC5=CC=C(C=C5)C(=O)O)C=C1,,,4.0,,,0.0,,,0.0,,,0.0,,,O=CN(C)C,S,12.92242441,,,,,,,O=C(O)C=1C=CC=CC1F,A,7.137249304,,,,678.1737264,,,0.0169573068851344,,,0.034,,25.84484882,,,0.5,
Y(NO3)3·6H2O,,0.034 mmol,,TCPT,,,8 mg,,,2-FBA,,2.0 mmol,,DMF,,,2.0 mL,,,115.0,24.0,1,1,O=C(O)C1=CC=C(C=C1)C2=CC(=CC(=C2)C=3C=CC(=CC3)C=4C=C(C=C(C4)C5=CC=C(C=C5)C(=O)O)C6=CC=C(C=C6)C(=O)O)C=7C=CC(=CC7)C(=O)O,,,4.0,,,0.0,,,0.0,,,0.0,,,O=CN(C)C,S,12.92242441,,,,,,,O=C(O)C=1C=CC=CC1F,A,7.137249304,,,,710.1940679200001,,,0.0112645266433021,,,0.034,,25.84484882,,,2.0,
Y(NO3)3·6H2O,,0.034 mmol,,TCPT,,,8 mg,,,2-FBA,,2.0 mmol,,DMF,,,2.0 mL,,,115.0,24.0,1,1,O=C(O)C1=CC=C(C=C1)C2=CC(=CC(=C2)C=3C=CC(=CC3)C=4C=C(C=C(C4)C5=CC=C(C=C5)C(=O)O)C6=CC=C(C=C6)C(=O)O)C=7C=CC(=CC7)C(=O)O,,,4.0,,,0.0,,,0.0,,,0.0,,,O=CN(C)C,S,12.92242441,,,,,,,O=C(O)C=1C=CC=CC1F,A,7.137249304,,,,710.1940679200001,,,0.0112645266433021,,,0.034,,25.84484882,,,2.0,
Tb(NO3)3·5H2O,,0.034 mmol,,TCPT,,,8 mg,,,2-FBA,,2.0 mmol,,DMF,,,2.0 mL,,,115.0,24.0,1,1,O=C(O)C1=CC=C(C=C1)C2=CC(=CC(=C2)C=3C=CC(=CC3)C=4C=C(C=C(C4)C5=CC=C(C=C5)C(=O)O)C6=CC=C(C=C6)C(=O)O)C=7C=CC(=CC7)C(=O)O,,,4.0,,,0.0,,,0.0,,,0.0,,,O=CN(C)C,S,12.92242441,,,,,,,O=C(O)C=1C=CC=CC1F,A,7.137249304,,,,710.1940679200001,,,0.0112645266433021,,,0.034,,25.84484882,,,2.0,
Y(NO3)3·6H2O,,0.034 mmol,,TCDPN,,,8.5 mg,,,2-FBA,,2.0 mmol,,DMF,,,2.0 mL,,,115.0,24.0,1,1,O=C(O)C1=CC=C(C=C1)C2=CC(=CC(=C2)C3=CC=C(C4=CC(=CC(=C4)C=5C=CC(=CC5)C(=O)O)C=6C=CC(=CC6)C(=O)O)C=7C=CC=CC37)C=8C=CC(=CC8)C(=O)O,,,4.0,,,0.0,,,0.0,,,0.0,,,O=CN(C)C,S,12.92242441,,,,,,,O=C(O)C=1C=CC=CC1F,A,7.137249304,,,,760.209717984,,,0.0111811251539129,,,0.034,,25.84484882,,,2.0,
Y(NO3)3·6H2O,,0.034 mmol,,TCDPA,,,9 mg,,,2-FBA,,2.0 mmol,,DMF,,,2.0 mL,,,115.0,24.0,1,1,O=C(O)C1=CC=C(C=C1)C=2C=C(C=C(C2)C3=C4C=CC=CC4=C(C5=CC(=CC(=C5)C=6C=CC(=CC6)C(=O)O)C7=CC=C(C=C7)C(=O)O)C=8C=CC=CC83)C9=CC=C(C=C9)C(=O)O,,,4.0,,,0.0,,,0.0,,,0.0,,,O=CN(C)C,S,12.92242441,,,,,,,O=C(O)C=1C=CC=CC1F,A,7.137249304,,,,810.2253680480001,,,0.0111080205025952,,,0.034,,25.84484882,,,2.0,
Y(NO3)3·6H2O,,0.034 mmol,,TCEPT,,,9 mg,,,2-FBA,,2.0 mmol,,DMF,,,2.0 mL,,,115.0,24.0,1,1,O=C(O)C1=CC=C(C#CC=2C=C(C#CC3=CC=C(C=C3)C(=O)O)C=C(C2)C=4C=CC(=CC4)C5=CC(C#CC6=CC=C(C=C6)C(=O)O)=CC(C#CC7=CC=C(C=C7)C(=O)O)=C5)C=C1,,,4.0,,,0.0,,,0.0,,,0.0,,,O=CN(C)C,S,12.92242441,,,,,,,O=C(O)C=1C=CC=CC1F,A,7.137249304,,,,806.1940679200001,,,0.0111635651490468,,,0.034,,25.84484882,,,2.0,
Cd(NO3)2·4H2O,,0.20 mmol,,(R)-H3PIA,bipy,,0.1 mmol,0.15 mmol,,,,,,H2O,MeOH,DMF,1 mL,2 mL,2 mL,100.0,48.0,1,1,O=C(O)C=1C=C(C=C(C1)C(=O)N2CCCC2C(=O)O)C(=O)O,N=1C=CC(=CC1)C=2C=CN=CC2,,3.0,0.0,,0.0,2.0,,0.0,0.0,,0.0,0.0,,O,S,55.65649279,OC,S,25.28089888,O=CN(C)C,S,12.92242441,,,,,,,307.069201756,156.068748256,,0.1,0.15,,0.2,,55.65649279,50.56179776,25.84484882,,
Cd(NO3)2·4H2O,,0.20 mmol,,(S)-H3PIA,bipy,,0.1 mmol,0.15 mmol,,,,,,H2O,MeOH,DMF,1 mL,2 mL,2 mL,100.0,48.0,1,1,O=C(O)C=1C=C(C=C(C1)C(=O)N2CCCC2C(=O)O)C(=O)O,N=1C=CC(=CC1)C=2C=CN=CC2,,3.0,0.0,,0.0,2.0,,0.0,0.0,,0.0,0.0,,O,S,55.65649279,OC,S,25.28089888,O=CN(C)C,S,12.92242441,,,,,,,307.069201756,156.068748256,,0.1,0.15,,0.2,,55.65649279,50.56179776,25.84484882,,
Er(NO3)3·5H2O,,0.1 mmol,,"pyridine-3,5-bis(phenyl-4-carboxylic acid",,,0.03 mmol,,,,,,,DMF,dioxane,H2O,5 mL,2 mL,1 mL,90.0,72.0,1,1,O=C(O)C=1C=CC(=CC1)C=2C=NC=C(C2)C=3C=CC(=CC3)C(=O)O,,,2.0,,,1.0,,,0.0,,,0.0,,,O=CN(C)C,S,12.92242441,O1CCOCC1,S,11.731926,O,S,55.65649279,,,,,,,319.084457896,,,0.03,,,0.1,,64.61212205,23.463852,55.65649279,,
Yb(NO3)3·5H2O,,0.1 mmol,,"pyridine-3,5-bis(phenyl-4-carboxylic acid",,,0.03 mmol,,,,,,,DMF,EtOH,H2O,5 mL,2 mL,1 mL,90.0,72.0,1,1,O=C(O)C=1C=CC(=CC1)C=2C=NC=C(C2)C=3C=CC(=CC3)C(=O)O,,,2.0,,,1.0,,,0.0,,,0.0,,,O=CN(C)C,S,12.92242441,OCC,S,17.12611244,O,S,55.65649279,,,,,,,319.084457896,,,0.03,,,0.1,,64.61212205,34.25222488,55.65649279,,
Lu(NO3)3,,0.1 mmol,,"pyridine-3,5-bis(phenyl-4-carboxylic acid",,,0.03 mmol,,,,,,,DMF,EtOH,H2O,5 mL,2 mL,1 mL,90.0,72.0,1,1,O=C(O)C=1C=CC(=CC1)C=2C=NC=C(C2)C=3C=CC(=CC3)C(=O)O,,,2.0,,,1.0,,,0.0,,,0.0,,,O=CN(C)C,S,12.92242441,OCC,S,17.12611244,O,S,55.65649279,,,,,,,319.084457896,,,0.03,,,0.1,,64.61212205,34.25222488,55.65649279,,
ZnCl2,,0.2 mmol,,H2FDA,,,0.1 mmol,,,,,,,CAN,DMF,,2.5 mL,2.5 mL,,100.0,72.0,1,1,O=C(O)C=1OC(=CC1)C(=O)O,,,2.0,,,0.0,,,0.0,,,0.0,,,N#CC,S,19.18270402,O=CN(C)C,S,12.92242441,,,,,,,,,,156.00587322799998,,,0.1,,,0.2,,47.95676005,32.306061025,,,
ZnBr2,,0.2 mmol,,H2FDA,,,0.1 mmol,,,,,,,CAN,DMF,,2.5 mL,2.5 mL,,100.0,72.0,1,1,O=C(O)C=1OC(=CC1)C(=O)O,,,2.0,,,0.0,,,0.0,,,0.0,,,N#CC,S,19.18270402,O=CN(C)C,S,12.92242441,,,,,,,,,,156.00587322799998,,,0.1,,,0.2,,47.95676005,32.306061025,,,
Zn5(CO3)2(OH)6·H2O,,0.2 mmol,,H2FDA,,,0.1 mmol,,,,,,,DMF,H2O,,4 mL,1 mL,,100.0,72.0,1,1,O=C(O)C=1OC(=CC1)C(=O)O,,,2.0,,,0.0,,,0.0,,,0.0,,,O=CN(C)C,S,12.92242441,O,S,55.65649279,,,,,,,,,,156.00587322799998,,,0.1,,,0.2,,51.68969764,55.65649279,,,
Zn(NO3)2·6H2O,,0.101 mmol,,azpy,H2aip,,0.05 mmol,0.101 mmol,,,,,,DMF,H2O,,7 mL,1 mL,,50.0,96.0,1,1,N(=NC=1C=CN=CC1)C=2C=CN=CC2,O=C(O)C1=CC(N)=CC(=C1)C(=O)O,,0.0,2.0,,2.0,0.0,,0.0,0.0,,0.0,0.0,,O=CN(C)C,S,12.92242441,O,S,55.65649279,,,,,,,,,,184.074896256,181.037507704,,0.05,0.101,,0.101,,90.45697087,55.65649279,,,
Zn(NO3)2·6H2O,,0.101 mmol,,dipytz,H2aip,,0.051 mmol,0.101 mmol,,,,,,DMF,MeOH,EtOH,7 mL,1 mL,1 mL,50.0,96.0,1,1,N1=NC(=NN=C1C=2C=CN=CC2)C3=CC=NC=C3,O=C(O)C1=CC(N)=CC(=C1)C(=O)O,,0.0,2.0,,2.0,0.0,,0.0,0.0,,0.0,0.0,,O=CN(C)C,S,12.92242441,OC,S,25.28089888,OCC,S,17.12611244,,,,,,,236.081044256,181.037507704,,0.051,0.101,,0.101,,90.45697087,25.28089888,17.12611244,,
Zn(NO3)2·6H2O,,0.6 mmol,,H2BDC,TIB,,0.6 mmol,0.3 mmol,,NaOH,,0.01 mmol,,H2O,DMF,,10 mL,2 mL,,160.0,72.0,1,1,O=C(O)C1=CC=C(C=C1)C(=O)O,N=1C=CN(C1)C=2C=C(C=C(C2)N3C=NC=C3)N4C=NC=C4,,2.0,0.0,,0.0,3.0,,0.0,0.0,,0.0,0.0,,O,S,55.65649279,O=CN(C)C,S,12.92242441,,,,[Na]O,B,25.0,,,,166.026608672,276.112344384,,0.6,0.3,,0.6,,556.5649279,25.84484882,,0.01,
Zn(NO3)2·6H2O,,0.6 mmol,,"4,4′-biphenyl-dicarboxylic acid",TIB,,0.6 mmol,0.3 mmol,,,,,,H2O,DMF,,10 mL,2 mL,,140.0,72.0,1,1,O=C(O)C=1C=CC(=CC1)C2=CC=C(C=C2)C(=O)O,N=1C=CN(C1)C=2C=C(C=C(C2)N3C=NC=C3)N4C=NC=C4,,2.0,0.0,,0.0,3.0,,0.0,0.0,,0.0,0.0,,O,S,55.65649279,O=CN(C)C,S,12.92242441,,,,,,,,,,242.0579088,276.112344384,,0.6,0.3,,0.6,,556.5649279,25.84484882,,,
Zn(NO3)2·6H2O,,0.2 mmol,,"4,4′-biphenyl-dicarboxylic acid",H2BDC,TIB,0.05 mmol,0.03 mmol,0.03 mmol,,,,,H2O,DMF,,5 mL,5 mL,,140.0,72.0,1,1,O=C(O)C=1C=CC(=CC1)C2=CC=C(C=C2)C(=O)O,O=C(O)C1=CC=C(C=C1)C(=O)O,N=1C=CN(C1)C=2C=C(C=C(C2)N3C=NC=C3)N4C=NC=C4,2.0,2.0,0.0,0.0,0.0,3.0,0.0,0.0,0.0,0.0,0.0,0.0,O,S,55.65649279,O=CN(C)C,S,12.92242441,,,,,,,,,,242.0579088,166.026608672,276.112344384,0.05,0.03,0.03,0.2,,278.28246395,64.61212205,,,
Co(NO3)2·6H2O,,0.025 mmol,,"3,5-bis(5-(pyridin-4-yl)-4H-1,2,4-triazol-3-yl)pyridine"," 4,4’-biphenyldicarboxylic acid",,0.0125 mmol,0.0125 mmol,,,,,,DMF,,,8 mL,,,150.0,72.0,1,1,N=1C=CN(C1)C=2C=C(C=C(C2)N3C=NC=C3)N4C=NC=C4,O=C(O)C=1C=CC(=CC1)C2=CC=C(C=C2)C(=O)O,,0.0,2.0,,3.0,0.0,,0.0,0.0,,0.0,0.0,,O=CN(C)C,S,12.92242441,,,,,,,,,,,,,276.112344384,242.0579088,,0.0125,0.0125,,0.025,,103.37939528,,,,
Cd(NO3)2·4H2O,,0.0375 mmol,,"3,5-bis(5-(pyridin-4-yl)-4H-1,2,4-triazol-3-yl)pyridine"," 4,4’-biphenyldicarboxylic acid",,0.0125 mmol,0.0125 mmol,,,,,,DMF,,,8 mL,,,150.0,72.0,1,1,N=1C=CN(C1)C=2C=C(C=C(C2)N3C=NC=C3)N4C=NC=C4,O=C(O)C=1C=CC(=CC1)C2=CC=C(C=C2)C(=O)O,,0.0,2.0,,3.0,0.0,,0.0,0.0,,0.0,0.0,,O=CN(C)C,S,12.92242441,,,,,,,,,,,,,276.112344384,242.0579088,,0.0125,0.0125,,0.0375,,103.37939528,,,,
Er(NO3)3·6H2O,,0.15 mmol,,H2DADQ,,,0.075 mmol,,,HCl,,0.36 mmol,,DMF,H2O,,1.5 mL,1.5 mL,,120.0,48.0,1,1,O=C(O)C1=CC=C(C=C1)NC2=NC=3C=CC=CC3N=C2NC4=CC=C(C=C4)C(=O)O,,,2.0,,,0.0,,,0.0,,,0.0,,,O=CN(C)C,S,12.92242441,O,S,55.65649279,,,,Cl,A,30.06582556,,,,400.11715499199994,,,0.075,,,0.15,,19.383636615,83.484739185,,0.36,
Er(NO3)3·6H2O,,0.15 mmol,,H2DADQ,,,0.075 mmol,,,HCl,,0.36 mmol,,DMF,H2O,,1.5 mL,1.5 mL,,120.0,48.0,1,1,O=C(O)C1=CC=C(C=C1)NC2=NC=3C=CC=CC3N=C2NC4=CC=C(C=C4)C(=O)O,,,2.0,,,0.0,,,0.0,,,0.0,,,O=CN(C)C,S,12.92242441,O,S,55.65649279,,,,Cl,A,30.06582556,,,,400.11715499199994,,,0.075,,,0.15,,19.383636615,83.484739185,,0.36,
Cu(NO3)2·3H2O,,160 mg,,"2-fluoro-1,3,5-benzenetricarboxylic acid",,,0.405 mmol,,,20% HNO3,,0.56 mL,,DMA,,,8 mL,,,80.0,48.0,1,1,O=C(O)C=1C=C(C(=O)O)C(F)=C(C1)C(=O)O,,,3.0,,,0.0,,,0.0,,,0.0,,,O=C(N(C)C)C,S,10.75068871,,,,,,,O=N(=O)O,A,24.59926996,,,,228.0070161,,,0.405,,,0.6622082393273554,,86.00550968,,,2.7551182355200003,
Cu(NO3)2·3H2O,,80 mg,,"2-fluoro-1,3,5-benzenetricarboxylic acid",,,0.197 mmol,,,20% HNO3,,0.28 mL,,DMA,,,4 mL,,,100.0,48.0,1,1,O=C(O)C=1C=C(C(=O)O)C(F)=C(C1)C(=O)O,,,3.0,,,0.0,,,0.0,,,0.0,,,O=C(N(C)C)C,S,10.75068871,,,,,,,O=N(=O)O,A,24.59926996,,,,228.0070161,,,0.197,,,0.3311041196636777,,43.00275484,,,1.3775591177600002,
Cu(NO3)2·3H2O,,80 mg,,"2-fluoro-1,3,5-benzenetricarboxylic acid",,,0.330 mmol,,,20% HNO3,,0.28 mL,,DMA,,,4 mL,,,65.0,48.0,1,1,O=C(O)C=1C=C(C(=O)O)C(F)=C(C1)C(=O)O,,,3.0,,,0.0,,,0.0,,,0.0,,,O=C(N(C)C)C,S,10.75068871,,,,,,,O=N(=O)O,A,24.59926996,,,,228.0070161,,,0.33,,,0.3311041196636777,,43.00275484,,,1.3775591177600002,
Cu(NO3)2·3H2O,,80 mg,,"2-fluoro-1,3,5-benzenetricarboxylic acid",,,0.330 mmol,,,20% HNO3,,0.28 mL,,DMA,,,4 mL,,,65.0,24.0,3,0,O=C(O)C=1C=C(C(=O)O)C(F)=C(C1)C(=O)O,,,3.0,,,0.0,,,0.0,,,0.0,,,O=C(N(C)C)C,S,10.75068871,,,,,,,O=N(=O)O,A,24.59926996,,,,228.0070161,,,0.33,,,0.3311041196636777,,43.00275484,,,1.3775591177600002,
Eu2(SO4)3·8H2O,,0.2 mmol,,H4ptptc,,,0.1 mmol,,,,,,,DMF,H2O,,4 mL,4 mL,,85.0,72.0,1,1,O=C(O)C=1C=C(C=C(C1)C=2C=CC(=CC2)C3=CC(=CC(=C3)C(=O)O)C(=O)O)C(=O)O,,,4.0,,,0.0,,,0.0,,,0.0,,,O=CN(C)C,S,12.92242441,O,S,55.65649279,,,,,,,,,,406.06886740799985,,,0.1,,,0.2,,51.68969764,222.62597116,,,
Eu2(SO4)3·8H2O,,0.2 mmol,,H4ptptc,,,0.1 mmol,,,H2SO4,,0.9 mmol,,DMF,H2O,,4 mL,4 mL,,85.0,72.0,1,1,O=C(O)C=1C=C(C=C(C1)C=2C=CC(=CC2)C3=CC(=CC(=C3)C(=O)O)C(=O)O)C(=O)O,,,4.0,,,0.0,,,0.0,,,0.0,,,O=CN(C)C,S,12.92242441,O,S,55.65649279,,,,O=S(=O)(O)O,A,18.35236542,,,,406.06886740799985,,,0.1,,,0.2,,51.68969764,222.62597116,,0.9,
Eu2(SO4)3·8H2O,,0.2 mmol,,H4ptptc,,,0.1 mmol,,,H2SO4,,0.9 mmol,,DMF,H2O,,2 mL,6 mL,,85.0,72.0,1,1,O=C(O)C=1C=C(C=C(C1)C=2C=CC(=CC2)C3=CC(=CC(=C3)C(=O)O)C(=O)O)C(=O)O,,,4.0,,,0.0,,,0.0,,,0.0,,,O=CN(C)C,S,12.92242441,O,S,55.65649279,,,,O=S(=O)(O)O,A,18.35236542,,,,406.06886740799985,,,0.1,,,0.2,,25.84484882,333.93895674,,0.9,
Zn(NO3)2·6H2O,,0.2 mmol,,tetrakis(imidazol-1-ylmethyl)methane,H2BDC,,0.1 mmol,0.2 mmol,,DMF,,0.05 mL,,H2O,,,5 mL,,,120.0,48.0,1,1,N=1C=CN(C1)CC(CN2C=NC=C2)(CN3C=NC=C3)CN4C=NC=C4,O=C(O)C1=CC=C(C=C1)C(=O)O,,0.0,2.0,,4.0,0.0,,0.0,0.0,,0.0,0.0,,O,S,55.65649279,,,,,,,O=CN(C)C,S,12.92242441,,,,336.18109264000003,166.026608672,,0.1,0.2,,0.2,,278.28246395,,,0.6461212205,
Cd(NO3)2·4H2O,,0.4 mmol,,tetrakis(imidazol-1-ylmethyl)methane,H2BDC,,0.2 mmol,0.4 mmol,,NaOH,,0.01 mg,,H2O,DMF,,8 mL,3 mL,,130.0,72.0,1,1,N=1C=CN(C1)CC(CN2C=NC=C2)(CN3C=NC=C3)CN4C=NC=C4,O=C(O)C1=CC=C(C=C1)C(=O)O,,0.0,2.0,,4.0,0.0,,0.0,0.0,,0.0,0.0,,O,S,55.65649279,O=CN(C)C,S,12.92242441,,,,[Na]O,B,25.0,,,,336.18109264000003,166.026608672,,0.2,0.4,,0.4,,445.25194232,38.76727323,,0.00025,
Co(NO3)2·6H2O,,0.4 mmol,,tetrakis(imidazol-1-ylmethyl)methane,H2BDC,,0.1 mmol,0.2 mmol,,DMF,,0.05 mL,,H2O,,,5 mL,,,120.0,48.0,1,1,N=1C=CN(C1)CC(CN2C=NC=C2)(CN3C=NC=C3)CN4C=NC=C4,O=C(O)C1=CC=C(C=C1)C(=O)O,,0.0,2.0,,4.0,0.0,,0.0,0.0,,0.0,0.0,,O,S,55.65649279,,,,,,,O=CN(C)C,S,12.92242441,,,,336.18109264000003,166.026608672,,0.1,0.2,,0.4,,278.28246395,,,0.6461212205,
Co(ClO4)2·6H2O,,0.3 mmol,,H4TCPBDA,,,0.2 mmol,,,HAc,,100 uL,,DMF,,,8 mL,,,100.0,48.0,1,1,O=C(O)C1=CC=C(C=C1)N(C2=CC=C(C=C2)C(=O)O)C3=CC=C(C=C3)C=4C=CC(=CC4)N(C5=CC=C(C=C5)C(=O)O)C6=CC=C(C=C6)C(=O)O,,,4.0,,,0.0,,,0.0,,,0.0,,,O=CN(C)C,S,12.92242441,,,,,,,O=C(O)C,A,17.39550375,,,,664.1845658560001,,,0.2,,,0.3,,103.37939528,,,1.739550375,
CdCl2·5H2O,,0.3 mmol,,H4TCPBDA,,,0.2 mmol,,,HAc,,100 uL,,DMF,,,8 mL,,,120.0,72.0,1,1,O=C(O)C1=CC=C(C=C1)N(C2=CC=C(C=C2)C(=O)O)C3=CC=C(C=C3)C=4C=CC(=CC4)N(C5=CC=C(C=C5)C(=O)O)C6=CC=C(C=C6)C(=O)O,,,4.0,,,0.0,,,0.0,,,0.0,,,O=CN(C)C,S,12.92242441,,,,,,,O=C(O)C,A,17.39550375,,,,664.1845658560001,,,0.2,,,0.3,,103.37939528,,,1.739550375,
Zn(NO3)2·6H2O,,0.1 mmol,,HCPT,,,0.15 mmol,,,,,,,DMF,NMF,,2.0 mL,2.0 mL,,90.0,72.0,1,1,O=C(O)C1=CC=C(C=C1)N2C=NN=C2,,,1.0,,,2.0,,,0.0,,,0.0,,,O=CN(C)C,S,12.92242441,O=CNC,S,16.86304385,,,,,,,,,,189.053826464,,,0.15,,,0.1,,25.84484882,33.7260877,,,
Zn(NO3)2·6H2O,,0.1 mmol,,HCPT,,,0.15 mmol,,,,,,,DMF,CAN,,3.0 mL,1.0 mL,,90.0,72.0,1,1,O=C(O)C1=CC=C(C=C1)N2C=NN=C2,,,1.0,,,2.0,,,0.0,,,0.0,,,O=CN(C)C,S,12.92242441,N#CC,S,19.18270402,,,,,,,,,,189.053826464,,,0.15,,,0.1,,38.76727323,19.18270402,,,
ZrCl4,,0.15 mmol,,NH2SDCAH2,,,0.12 mmol,,,benzoic acid,,4 mmol,,DMF,NMP,,2.5 mL,0.5 mL,,120.0,96.0,1,1,O=C(O)C1=CC=C(C=CC2=CC=C(C=C2N)C(=O)O)C(N)=C1,,,2.0,,,0.0,,,0.0,,,0.0,,,O=CN(C)C,S,12.92242441,O=C1N(C)CCC1,S,10.36013316,,,,O=C(O)C=1C=CC=CC1,A,8.188666885,,,,298.095356928,,,0.12,,,0.15,,32.306061025,5.18006658,,4.0,
ZrCl4,,0.43 mmol,,SDCAH2,,,0.38 mmol,,,benzoic acid,,8.4 mmol,,DMF,NMP,,7 mL,1.5 mL,,120.0,96.0,1,1,O=C(O)C1=CC=C(C=CC2=CC=C(C=C2)C(=O)O)C=C1,,,2.0,,,0.0,,,0.0,,,0.0,,,O=CN(C)C,S,12.92242441,O=C1N(C)CCC1,S,10.36013316,,,,O=C(O)C=1C=CC=CC1,A,8.188666885,,,,268.073558864,,,0.38,,,0.43,,90.45697087,15.54019974,,8.4,
ZrCl4,,0.43 mmol,,SDCAH2,NH2SDCAH2,,0.25 mmol,0.1 mmol,,benzoic acid,,1.03 g,,DMF,NMP,,7 mL,1.5 mL,,120.0,96.0,1,1,O=C(O)C1=CC=C(C=CC2=CC=C(C=C2)C(=O)O)C=C1,O=C(O)C1=CC=C(C=CC2=CC=C(C=C2N)C(=O)O)C(N)=C1,,2.0,2.0,,0.0,0.0,,0.0,0.0,,0.0,0.0,,O=CN(C)C,S,12.92242441,O=C1N(C)CCC1,S,10.36013316,,,,O=C(O)C=1C=CC=CC1,A,8.188666885,,,,268.073558864,298.095356928,,0.25,0.1,,0.43,,90.45697087,15.54019974,,8.43432689155,
Zn(NO3)2·6H2O,,1 mmol,,"4,4'-(carbonylbis(azanediyl))dibenzoic acid",bpy,,1 mmol,1.0 mmol,,,,,,DMF,,,20 mL,,,90.0,72.0,1,1,O=C(O)C1=CC=C(C=C1)NC(=O)NC2=CC=C(C=C2)C(=O)O,N=1C=CC(=CC1)C=2C=CN=CC2,,2.0,0.0,,0.0,2.0,,0.0,0.0,,0.0,0.0,,O=CN(C)C,S,12.92242441,,,,,,,,,,,,,300.074621484,156.068748256,,1.0,1.0,,1.0,,258.4484882,,,,
Zn(NO3)2·6H2O,,1 mmol,,"4,4'-(carbonylbis(azanediyl))dibenzoic acid"," 1,2-bis(4-pyridyl)ethane",,1 mmol,1.0 mmol,,,,,,DMF,,,20 mL,,,90.0,72.0,1,1,O=C(O)C1=CC=C(C=C1)NC(=O)NC2=CC=C(C=C2)C(=O)O,N=1C=CC(=CC1)CCC=2C=CN=CC2,,2.0,0.0,,0.0,2.0,,0.0,0.0,,0.0,0.0,,O=CN(C)C,S,12.92242441,,,,,,,,,,,,,300.074621484,184.100048384,,1.0,1.0,,1.0,,258.4484882,,,,
Cu(NO3)2·3H2O,,62.1 umol,,"5,5′-(Pyrazine-2,5-diyl)diisophthalate",,,12.2 umol,,,HCl,,300 umol,,DMF,EtOH,,1.5 mL,0.5 mL,,80.0,24.0,1,1,O=C(O)C=1C=C(C=C(C1)C=2N=CC(=NC2)C3=CC(=CC(=C3)C(=O)O)C(=O)O)C(=O)O,,,4.0,,,0.0,,,0.0,,,0.0,,,O=CN(C)C,S,12.92242441,OCC,S,17.12611244,,,,Cl,A,30.06582556,,,,408.05936534399984,,,0.0121999999999999,,,0.0621,,19.383636615,8.56305622,,0.3,
Cu(NO3)2·3H2O,,62.1 umol,,"5,5′-(Pyrimidine-2,5-diyl)diisophthalate",,,12.2 umol,,,HCl,,180 umol,,DMF,CAN,,1.5 mL,0.5 mL,,80.0,72.0,1,1,O=C(O)C=1C=C(C=C(C1)C=2N=CC(=CN2)C3=CC(=CC(=C3)C(=O)O)C(=O)O)C(=O)O,,,4.0,,,0.0,,,0.0,,,0.0,,,O=CN(C)C,S,12.92242441,N#CC,S,19.18270402,,,,Cl,A,30.06582556,,,,408.05936534399984,,,0.0121999999999999,,,0.0621,,19.383636615,9.59135201,,0.18,
Cd(CH3COO)2·2H2O,,0.20 mmol,,H6dpa,,,0.10 mmol,,,62% HNO3,,0.1 mL,,DMF,,,2 mL,,,105.0,96.0,1,1,O=C(O)C=1C=C(C=C(C1)C=2C=C(C(=O)O)C(=CC2C=3C=C(C=C(C3)C(=O)O)C(=O)O)C(=O)O)C(=O)O,,,6.0,,,0.0,,,0.0,,,0.0,,,O=CN(C)C,S,12.92242441,,,,,,,O=N(=O)O,A,24.59926996,,,,494.0485258879998,,,0.1,,,0.2,,25.84484882,,,1.52515473752,
Cd(CH3COO)2·2H2O,,0.20 mmol,,H6dpa,,,0.10 mmol,,,62% HNO3,,0.1 mL,,DMA,,,2 mL,,,105.0,96.0,1,1,O=C(O)C=1C=C(C=C(C1)C=2C=C(C(=O)O)C(=CC2C=3C=C(C=C(C3)C(=O)O)C(=O)O)C(=O)O)C(=O)O,,,6.0,,,0.0,,,0.0,,,0.0,,,O=C(N(C)C)C,S,10.75068871,,,,,,,O=N(=O)O,A,24.59926996,,,,494.0485258879998,,,0.1,,,0.2,,21.50137742,,,1.52515473752,
Co(NO3)2·6H2O,,0.038 mmol,,H2adc,,,0.019 mmol,,,HBF4,,0.15 mL,,DMA,,,0.75 mL,,,120.0,72.0,1,1,O=C(O)C1=C2C=CC=CC2=C(C(=O)O)C=3C=CC=CC31,,,2.0,,,0.0,,,0.0,,,0.0,,,O=C(N(C)C)C,S,10.75068871,,,,,,,[H+].[F-][B+3]([F-])([F-])[F-],A,20.95433322,,,,266.0579088,,,0.019,,,0.038,,8.0630165325,,,3.143149983,
Co(NO3)2·6H2O,,0.038 mmol,,H2adc,bpy,,0.019 mmol,0.019 mmol,,HBF4,,0.20 mL,,DMA,,,1.0 mL,,,120.0,96.0,1,1,O=C(O)C1=C2C=CC=CC2=C(C(=O)O)C=3C=CC=CC31,N=1C=CC(=CC1)C=2C=CN=CC2,,2.0,0.0,,0.0,2.0,,0.0,0.0,,0.0,0.0,,O=C(N(C)C)C,S,10.75068871,,,,,,,[H+].[F-][B+3]([F-])([F-])[F-],A,20.95433322,,,,266.0579088,156.068748256,,0.019,0.019,,0.038,,10.75068871,,,4.190866644,
ZrCl4,,150 mg,,BTB,DCDPS,,50 mg,75 mg,,benzoic acid,,1.5 g,,DMF,,,15 mL,,,120.0,24.0,1,1,O=C(O)C=1C=CC(=CC1)C2=CC(=CC(=C2)C=3C=CC(=CC3)C(=O)O)C=4C=CC(=CC4)C(=O)O,O=C(O)C1=CC=C(C=C1)S(=O)(=O)C2=CC=C(C=C2)C(=O)O,,3.0,2.0,,0.0,0.0,,0.0,0.0,,0.0,0.0,,O=CN(C)C,S,12.92242441,,,,,,,O=C(O)C=1C=CC=CC1,A,8.188666885,,,,438.1103382959999,306.01980904,,0.1141265010875378,0.2450821737170508,,0.6437215689640374,,193.83636615,,,12.2830003275,
ZrCl4,,150 mg,,BTB,TCPP,,50 mg,30 mg,,benzoic acid,,2.5 g,,DMF,,,15 mL,,,120.0,24.0,1,1,O=C(O)C=1C=CC(=CC1)C2=CC(=CC(=C2)C=3C=CC(=CC3)C(=O)O)C=4C=CC(=CC4)C(=O)O,O=C(O)C=1C=CC(=CC1)C=2C3=NC(C=C3)=C(C4=CC=C(C=C4)C(=O)O)C5=CC=C(N5)C(=C6N=C(C=C6)C(C7=CC=C(C=C7)C(=O)O)=C8C=CC2N8)C=9C=CC(=CC9)C(=O)O,,3.0,4.0,,0.0,0.0,,0.0,0.0,,0.0,0.0,,O=CN(C)C,S,12.92242441,,,,,,,O=C(O)C=1C=CC=CC1,A,8.188666885,,,,438.1103382959999,790.2063639200002,,0.1141265010875378,0.0379647663822626,,0.6437215689640374,,193.83636615,,,20.4716672125,
Ni(NO3)2·6H2O,,0.3 mmol,,"2-(1,3,4-thiadiazol-2-ylthio)acetic acid",,,0.1 mmol,,,NaN3,,0.3 mmol,,MeOH,H2O,,6 mL,8 mL,,25.0,168.0,0,1,O=C(O)CSC1=NN=CS1,,,1.0,,,2.0,,,0.0,,,0.0,,,OC,S,25.28089888,O,S,55.65649279,,,,[N-]=[N+]=N[Na],B,15.38224888,,,,175.971419368,,,0.1,,,0.3,,151.68539328,445.25194232,,0.3,
Co(CH3COO)2·6H2O,,0.3 mmol,,"2-(1,3,4-thiadiazol-2-ylthio)acetic acid",,,0.1 mmol,,,NaN3,,0.3 mmol,,MeOH,H2O,,6 mL,8 mL,,25.0,168.0,0,1,O=C(O)CSC1=NN=CS1,,,1.0,,,2.0,,,0.0,,,0.0,,,OC,S,25.28089888,O,S,55.65649279,,,,[N-]=[N+]=N[Na],B,15.38224888,,,,175.971419368,,,0.1,,,0.3,,151.68539328,445.25194232,,0.3,
FeCl3·6H2O,,0.041 mmol,,"1,4-H2BDC",,,0.041 mmol,,,,,,,DMF,EtOH,,2 mL,2 mL,,85.0,24.0,1,1,O=C(O)C1=CC=C(C=C1)C(=O)O,,,2.0,,,0.0,,,0.0,,,0.0,,,O=CN(C)C,S,12.92242441,OCC,S,17.12611244,,,,,,,,,,166.026608672,,,0.041,,,0.041,,25.84484882,34.25222488,,,
FeBr2,,0.023 mmol,,"1,3-H2BDC",,,0.023 mmol,,,,,,,pyridine,EtOH,,2.1 mL,0.9 mL,,100.0,24.0,1,1,O=C(O)C1=CC=CC(=C1)C(=O)O,,,2.0,,,0.0,,,0.0,,,0.0,,,N=1C=CC=CC1,B,12.42376738,OCC,S,17.12611244,,,,,,,,,,166.026608672,,,0.023,,,0.023,,26.089911498,15.413501196,,,
Zn(NO3)2·6H2O,,0.06 mmol,,H2bpydc,,,0.01 mmol,,,HCOOH,HNO3,0.001 mmol,0.56 mmol,DMF,,,1 mL,,,85.0,12.0,1,1,O=C(O)C1=CN=C(C=C1)C=2N=CC(=CC2)C(=O)O,,,2.0,,,2.0,,,0.0,,,0.0,,,O=CN(C)C,S,12.92242441,,,,,,,O=CO,A,26.50445362,O=N(=O)O,A,24.59926996,244.048406736,,,0.01,,,0.06,,12.92242441,,,0.001,0.56
Zn(NO3)2·6H2O,,0.3 mmol,,5-sulfoisophthalic acid monosodium salt,imidazole,,0.3 mmol,0.6 mmol,,1-ethyl-3-methylimidazolium tetrafluoroborate,,0.6 g,,,,,,,,160.0,144.0,1,1,O=C(O)C=1C=C(C=C(C1)S(=O)(=O)O)C(=O)O,N=1C=CNC1,,2.0,0.0,,0.0,2.0,,0.0,0.0,,0.0,0.0,,,,,,,,,,,[F-][B+3]([F-])([F-])[F-].C1=C[N+](=CN1C)CC.,B,5.051270395,,,,245.983423532,68.037448128,,0.3,0.6,,0.3,,,,,3.0307622370000002,
ZrCl4,,0.39 mmol,,"4,4'-(anthracene-9,10-diylbis(ethyne-2,1-diyl))dibenzoic acid",,,0.26 mmol,,,benzoic acid,,9.83 mmol,,DMF,,,18 mL,,,100.0,72.0,1,1,O=C(O)C1=CC=C(C#CC=2C=3C=CC=CC3C(C#CC4=CC=C(C=C4)C(=O)O)=C5C=CC=CC25)C=C1,,,2.0,,,0.0,,,0.0,,,0.0,,,O=CN(C)C,S,12.92242441,,,,,,,O=C(O)C=1C=CC=CC1,A,8.188666885,,,,466.12050905599995,,,0.26,,,0.39,,232.60363938,,,9.83,
In(NO3)3·4H2O,,0.018 mmol,,"5,5'-(Anthracene-9,10-diylbis(ethyne-2,1-diyl))diisophthalic acid",,,0.018 mmol,,,HCl,,140 umol,,DMF,H2O,,1.6 mL,0.2 mL,,65.0,120.0,1,1,O=C(O)C1=CC(C#CC=2C=3C=CC=CC3C(C#CC=4C=C(C=C(C4)C(=O)O)C(=O)O)=C5C=CC=CC25)=CC(=C1)C(=O)O,,,4.0,,,0.0,,,0.0,,,0.0,,,O=CN(C)C,S,12.92242441,O,S,55.65649279,,,,Cl,A,30.06582556,,,,554.100167536,,,0.018,,,0.018,,20.675879056,11.131298558,,0.14,
Zn(NO3)2·6H2O,,30.5 mg,,H3TZBPDC,,,12.7 mg,,,,,,,DMF,H2O,DMSO,1 mL,1 mL,350 uL,85.0,72.0,1,1,O=C(O)C=1C=C(C=C(C1)C=2C=CC(=CC2)C3=NN=NN3)C(=O)O,,,2.0,,,2.0,,,0.0,,,0.0,,,O=CN(C)C,S,12.92242441,O,S,55.65649279,O=S(C)C,S,14.07909894,,,,,,,310.07020479999994,,,0.0409584661905573,,,0.1025238756256981,,12.92242441,55.65649279,4.927684629000001,,
Zn(NO3)2·6H2O,,416 mg,,H3TZBPDC,,,200 mg,,,,,,,DMF,H2O,,10 mL,10 mL,,85.0,48.0,1,0,O=C(O)C=1C=C(C=C(C1)C=2C=CC(=CC2)C3=NN=NN3)C(=O)O,,,2.0,,,2.0,,,0.0,,,0.0,,,O=CN(C)C,S,12.92242441,O,S,55.65649279,,,,,,,,,,310.07020479999994,,,0.6450152155993288,,,1.398358434763621,,129.2242441,556.5649279,,,
Er(NO3)3·6H2O,,0.5 mmol,,H4BPTC,,,0.2 mmol,,,HNO3,,1.5 mmol,,DMA,H2O,,25 mL,25 mL,,90.0,48.0,1,1,O=C(O)C1=CC=C(C=C1C(=O)O)C=2C=CC(C(=O)O)=C(C2)C(=O)O,,,4.0,,,0.0,,,0.0,,,0.0,,,O=C(N(C)C)C,S,10.75068871,O,S,55.65649279,,,,O=N(=O)O,A,24.59926996,,,,330.03756727999996,,,0.2,,,0.5,,268.76721775,1391.41231975,,1.5,
Zn(NO3)2·6H2O,,1.201 mmol,,"3',6'-dicarboxy-benzo-12-crown-4",,,0.404 mmol,,,,,,,DEF,,,10 mL,,,85.0,24.0,1,1,O=C(O)C1=CC=C(C(=O)O)C=2OCCOCCOCCOC21,,,2.0,,,0.0,,,0.0,,,0.0,,,O=CN(CC)CC,S,8.95402867,,,,,,,,,,,,,312.08451747199996,,,0.404,,,1.201,,89.5402867,,,,
Zn(NO3)2·4H2O,,0.500 g,,H2T2DC,H3BTB,,0.0740 g,0.139 g,,,,,,DEF,,,30 mL,,,85.0,72.0,1,1,O=C(O)C=1SC=2C=C(SC2C1)C(=O)O,O=C(O)C=1C=CC(=CC1)C2=CC(=CC(=C2)C=3C=CC(=CC3)C(=O)O)C=4C=CC(=CC4)C(=O)O,,2.0,3.0,,0.0,0.0,,0.0,0.0,,0.0,0.0,,O=CN(CC)CC,S,8.95402867,,,,,,,,,,,,,227.955100608,438.1103382959999,,0.3246253310525967,0.3172716730233552,,1.9123302156741315,,268.62086009999996,,,,
ZrOCl2·8H2O,,30 mmol,,H3BTC,,,10 mmol,,,formic acid,,450 mL,,DMF,,,450 mL,,,130.0,72.0,1,0,O=C(O)C=1C=C(C=C(C1)C(=O)O)C(=O)O,,,3.0,,,0.0,,,0.0,,,0.0,,,O=CN(C)C,S,12.92242441,,,,,,,O=CO,A,26.50445362,,,,210.016437912,,,10.0,,,30.0,,5815.0909845,,,11927.004128999999,
Zn(NO3)2·6H2O,,23.8 mg,,H4L-SJTU,,,20 mg,,,,,,,THF,H2O,DMSO,2 mL,0.5 mL,0.5 mL,100.0,48.0,1,1,O=C(O)C=1C=C(C=C(C1)C=2C=C(C(=C(C2O)C=3C(O)=C(C=C(C3C)C)C=4C=C(C=C(C4)C(=O)O)C(=O)O)C)C)C(=O)O,,,4.0,,,0.0,,,0.0,,,0.0,,,O1CCCC1,S,12.33116073,O,S,55.65649279,O=S(C)C,S,14.07909894,,,,,,,570.152597032,,,0.0350783283354534,,,0.0800022373734956,,24.66232146,27.828246395,7.03954947,,
ZnBr2·2H2O,,8.9 mg,,H4dobpdc,,,4.0 mg,,,,,,,DEF,EtOH,,0.25 mL,0.25 mL,,100.0,72.0,1,1,O=C(O)C=1C=C(C=CC1O)C2=CC=C(O)C(=C2)C(=O)O,,,2.0,,,0.0,,,0.0,,,2.0,,,O=CN(CC)CC,S,8.95402867,OCC,S,17.12611244,,,,,,,,,,274.04773804,,,0.0145959971376087,,,0.0340721293963,,2.2385071675,4.28152811,,,
MgBr2·6H2O,,60 mg,,H4dobpdc,,,24 mg,,,,,,,DEF,EtOH,,1.5 mL,1.5 mL,,120.0,0.5,3,0,O=C(O)C=1C=C(C=CC1O)C2=CC=C(O)C(=C2)C(=O)O,,,2.0,,,0.0,,,0.0,,,2.0,,,O=CN(CC)CC,S,8.95402867,OCC,S,17.12611244,,,,,,,,,,274.04773804,,,0.0875759828256526,,,0.2053376284489534,,13.431043005,25.68916866,,,
Zn(NO3)2·6H2O,,9 mg,,H4TBAPy,,,10 mg,,,HCl,,10 uL,,DMF,dioxane,H2O,2.5 mL,1.25 mL,1.25 mL,120.0,72.0,1,1,O=C(O)C1=CC=C(C=C1)C2=CC(C=3C=CC(=CC3)C(=O)O)=C4C=CC=5C(=CC(C6=CC=C(C=C6)C(=O)O)=C7C=CC2=C4C75)C8=CC=C(C=C8)C(=O)O,,,4.0,,,0.0,,,0.0,,,0.0,,,O=CN(C)C,S,12.92242441,O1CCOCC1,S,11.731926,O,S,55.65649279,Cl,A,30.06582556,,,,682.1627677920001,,,0.0146592579837912,,,0.0302529469059437,,32.306061025,14.6649075,69.5706159875,0.30065825560000004,
Zn(CH3COO)2·6H2O,,0.20 mmol,,"[1,1′:4′,1′′:4′′,1′′′-Quaterphenyl]-3,3′′′,5,5′′′-tetracarboxylic acid",,,0.1 mmol,,,HNO3,,0.1 mL,,DMF,,,4 mL,,,100.0,48.0,1,1,O=C(O)C1=CC(=CC(=C1)C=2C=CC(=CC2)C=3C=CC(=CC3)C=4C=C(C=C(C4)C(=O)O)C(=O)O)C(=O)O,,,4.0,,,0.0,,,0.0,,,0.0,,,O=CN(C)C,S,12.92242441,,,,,,,O=N(=O)O,A,24.59926996,,,,482.10016753599984,,,0.1,,,0.2,,51.68969764,,,2.459926996,
Zn(NO3)2·6H2O,,0.55 mmol,,atz," 1,3,5-benzenetricarboxylic acid",,0.22 mmol,0.45 mmol,,tetramethylammonium bromide,,0.1200 g,,DMA,MeOH,,6 mL,3 mL,,120.0,120.0,1,1,N1=NNC(=N1)N,O=C(O)C=1C=CC(=CC1)C2=CC(=CC(=C2)C=3C=CC(=CC3)C(=O)O)C=4C=CC(=CC4)C(=O)O,,0.0,3.0,,2.0,0.0,,0.0,0.0,,0.0,0.0,,O=C(N(C)C)C,S,10.75068871,OC,S,25.28089888,,,,[Br-].C[N+](C)(C)C,B,6.491398896,,,,85.038845096,438.1103382959999,,0.22,0.45,,0.55,,64.50413226,75.84269664,,0.7789678675199999,
InCl3·4H2O,,0.5 mmol,,H3btc,tmdp,,0.5 mmol,1 mmol,,,,,,H2O,,,7.0 mL,,,170.0,32.0,1,1,O=C(O)C=1C=C(C=C(C1)C(=O)O)C(=O)O,N1CCC(CC1)CCCC2CCNCC2,,3.0,0.0,,0.0,2.0,,0.0,0.0,,0.0,0.0,,O,S,55.65649279,,,,,,,,,,,,,210.016437912,210.209598832,,0.5,1.0,,0.5,,389.59544953,,,,
Zn(NO3)2·6H2O,,0.25 mmol,,"2,6-naphthalenedicarboxylic acid"," 1,2-bis(4-pyridyl)ethane",,0.25 mmol,0.25 mmol,,HNO3,,0.05 mL,,DMF,,,10 mL,,,100.0,24.0,1,1,O=C(O)C=1C=CC2=CC(=CC=C2C1)C(=O)O,N=1C=CC(=CC1)CCC=2C=CN=CC2,,2.0,0.0,,0.0,2.0,,0.0,0.0,,0.0,0.0,,O=CN(C)C,S,12.92242441,,,,,,,O=N(=O)O,A,24.59926996,,,,216.042258736,184.100048384,,0.25,0.25,,0.25,,129.2242441,,,1.229963498,
Y(NO3)3,,0.5 mmol,,H2BDH,,,0.5 mmol,,,Formic acid,,100 mmol,,DMF,,,10 mL,,,100.0,1.5,1,1,O=C(NO)C1=CC=C(C=C1)C(=O)NO,,,2.0,,,0.0,,,0.0,,,2.0,,,O=CN(C)C,S,12.92242441,,,,,,,O=CO,A,26.50445362,,,,196.048406736,,,0.5,,,0.5,,129.2242441,,,100.0,
Y(NO3)3,,0.5 mmol,,H2BDH,,,0.5 mmol,,,Formic acid,,100 mmol,,H2O,,,12 mL,,,100.0,12.0,1,1,O=C(NO)C1=CC=C(C=C1)C(=O)NO,,,2.0,,,0.0,,,0.0,,,2.0,,,O,S,55.65649279,,,,,,,O=CO,A,26.50445362,,,,196.048406736,,,0.5,,,0.5,,667.87791348,,,100.0,
ZrOCl2·8H2O,,970 mg,,"1,3,5-benzenetricarboxylic acid",,,210 mg,,,formic acid,,30 mL,,DMF,,,30 mL,,,100.0,24.0,1,0,O=C(O)C=1C=CC(=CC1)C2=CC(=CC(=C2)C=3C=CC(=CC3)C(=O)O)C=4C=CC(=CC4)C(=O)O,,,3.0,,,0.0,,,0.0,,,0.0,,,O=CN(C)C,S,12.92242441,,,,,,,O=CO,A,26.50445362,,,,438.1103382959999,,,0.4793313045676589,,,3.0101578241263462,,387.6727323,,,795.1336086,
Zn(NO3)2·6H2O,,0.84 mmol,,H3BTAC,,,0.11 mmol,,,,,,,DMF,,,20 mL,,,85.0,72.0,1,1,O=C(O)C=CC=1C=C(C=CC(=O)O)C=C(C=CC(=O)O)C1,,,3.0,,,0.0,,,0.0,,,0.0,,,O=CN(C)C,S,12.92242441,,,,,,,,,,,,,288.063388104,,,0.11,,,0.84,,258.4484882,,,,
Zn(NO3)2·6H2O,,0.87 mmol,,H3BTAC,H2BDC,,0.16 mmol,0.29 mmol,,,,,,DMF,EtOH,,18 mL,1.8 mL,,85.0,24.0,1,1,O=C(O)C=CC=1C=C(C=CC(=O)O)C=C(C=CC(=O)O)C1,O=C(O)C1=CC=C(C=C1)C(=O)O,,3.0,2.0,,0.0,0.0,,0.0,0.0,,0.0,0.0,,O=CN(C)C,S,12.92242441,OCC,S,17.12611244,,,,,,,,,,288.063388104,166.026608672,,0.16,0.29,,0.87,,232.60363938,30.827002392,,,
Zn(NO3)2·6H2O,,0.87 mmol,,H3BTAC,H2BDC-Me2,,0.16 mmol,0.34 mmol,,,,,,DMF,EtOH,,18 mL,1.8 mL,,85.0,24.0,1,1,O=C(O)C=CC=1C=C(C=CC(=O)O)C=C(C=CC(=O)O)C1,O=C(O)C=1C=C(C(=CC1C)C(=O)O)C,,3.0,2.0,,0.0,0.0,,0.0,0.0,,0.0,0.0,,O=CN(C)C,S,12.92242441,OCC,S,17.12611244,,,,,,,,,,288.063388104,194.0579088,,0.16,0.34,,0.87,,232.60363938,30.827002392,,,
Zn(NO3)2·6H2O,,0.87 mmol,,H3BTAC,H2(1-4NDC),,0.16 mmol,0.34 mmol,,,,,,DMF,EtOH,,18 mL,1.8 mL,,85.0,24.0,1,1,O=C(O)C=CC=1C=C(C=CC(=O)O)C=C(C=CC(=O)O)C1,O=C(O)C1=CC=C(C(=O)O)C=2C=CC=CC12,,3.0,2.0,,0.0,0.0,,0.0,0.0,,0.0,0.0,,O=CN(C)C,S,12.92242441,OCC,S,17.12611244,,,,,,,,,,288.063388104,216.042258736,,0.16,0.34,,0.87,,232.60363938,30.827002392,,,
Zn(NO3)2·6H2O,,0.87 mmol,,H3BTAC,H2BDC-NO2,,0.16 mmol,0.29 mmol,,,,,,DMF,EtOH,,18 mL,1.8 mL,,85.0,36.0,1,1,O=C(O)C=CC=1C=C(C=CC(=O)O)C=C(C=CC(=O)O)C1,O=C(O)C1=CC=C(C(=O)O)C(=C1)N(=O)=O,,3.0,2.0,,0.0,0.0,,0.0,0.0,,0.0,0.0,,O=CN(C)C,S,12.92242441,OCC,S,17.12611244,,,,,,,,,,288.063388104,211.01168688,,0.16,0.29,,0.87,,232.60363938,30.827002392,,,
Al(NO3)3,,0.135 mmol,,H3BTB,,,109 mg,,,nitric acid,,0.675 mL,,DMF,,,9.675 mL,,,150.0,72.0,1,0,O=C(O)C=1C=CC(=CC1)C2=CC(=CC(=C2)C=3C=CC(=CC3)C(=O)O)C=4C=CC(=CC4)C(=O)O,,,3.0,,,0.0,,,0.0,,,0.0,,,O=CN(C)C,S,12.92242441,,,,,,,O=N(=O)O,A,24.59926996,,,,438.1103382959999,,,0.2487957723708324,,,0.135,,125.02445616675,,,16.604507223000002,
Al(NO3)3,,0.0135 mmol,,H3BTB,,,10.9 mg,,,nitric acid,,0.150 mL,,DMF,,,0.65 mL,,,150.0,72.0,1,1,O=C(O)C=1C=CC(=CC1)C2=CC(=CC(=C2)C=3C=CC(=CC3)C(=O)O)C=4C=CC(=CC4)C(=O)O,,,3.0,,,0.0,,,0.0,,,0.0,,,O=CN(C)C,S,12.92242441,,,,,,,O=N(=O)O,A,24.59926996,,,,438.1103382959999,,,0.0248795772370832,,,0.0135,,8.3995758665,,,3.689890494,
Al(NO3)3,,0.04 mmol,,H3BTB,,,75 mg,,,formic acid,,1.4 mL,,DMF,,,17 mL,,,130.0,72.0,1,1,O=C(O)C=1C=CC(=CC1)C2=CC(=CC(=C2)C=3C=CC(=CC3)C(=O)O)C=4C=CC(=CC4)C(=O)O,,,3.0,,,0.0,,,0.0,,,0.0,,,O=CN(C)C,S,12.92242441,,,,,,,O=CO,A,26.50445362,,,,438.1103382959999,,,0.1711897516313067,,,0.04,,219.68121497,,,37.106235068,
Zn(NO3)2·6H2O,,0.014 g,,"1,3-azulenedicarboxylic acid",,,0.005 g,,,,,,,DMF,C2H5OH,H2O,1 mL,0.25 mL,0.25 mL,90.0,48.0,1,1,O=C(O)C=1C=C(C(=O)O)C2=CC=CC=CC21,,,2.0,,,0.0,,,0.0,,,0.0,,,O=CN(C)C,S,12.92242441,OCC,S,17.12611244,O,S,55.65649279,,,,,,,216.042258736,,,0.0231436202771325,,,0.047060139631468,,12.92242441,4.28152811,13.9141231975,,
Zn(CH3COO)2·2H2O,,0.010 g,,"1,3-azulenedicarboxylic acid",,,0.010 g,,,,,,,DMF,,,2 mL,,,120.0,20.0,1,1,O=C(O)C=1C=C(C(=O)O)C2=CC=CC=CC21,,,2.0,,,0.0,,,0.0,,,0.0,,,O=CN(C)C,S,12.92242441,,,,,,,,,,,,,216.042258736,,,0.046287240554265,,,0.0455583854399773,,25.84484882,,,,
FeSO4·6H2O,,0.11 mmol,,H4-ABTC,,,0.036 mmol,,,HNO3,,1.05 mmol,,DMF,H2O,chlorobenzene,1.3 mL,1 mL,0.5 mL,85.0,12.0,1,1,O=C(O)C1=CC(N=NC=2C=C(C=C(C2)C(=O)O)C(=O)O)=CC(=C1)C(=O)O,,,4.0,,,0.0,,,0.0,,,0.0,,,O=CN(C)C,S,12.92242441,O,S,55.65649279,ClC=1C=CC=CC1,S,9.824093817,O=N(=O)O,A,24.59926996,,,,358.04371527999996,,,0.036,,,0.11,,16.799151733,55.65649279,4.9120469085,1.05,
FeCl2,,0.11 mmol,,H4-ABTC,,,0.034 mmol,,,HCl,,1.575 mmol,,DMF,H2O,chlorobenzene,1.45 mL,1 mL,0.5 mL,85.0,12.0,1,1,O=C(O)C1=CC(N=NC=2C=C(C=C(C2)C(=O)O)C(=O)O)=CC(=C1)C(=O)O,,,4.0,,,0.0,,,0.0,,,0.0,,,O=CN(C)C,S,12.92242441,O,S,55.65649279,ClC=1C=CC=CC1,S,9.824093817,Cl,A,30.06582556,,,,358.04371527999996,,,0.034,,,0.11,,18.737515394499997,55.65649279,4.9120469085,1.575,
InCl3,,0.14 mmol,,H4-ABTC,,,0.068 mmol,,,,,,,DMF,EtOH,H2O,1 mL,1 mL,0.5 mL,85.0,12.0,1,1,O=C(O)C1=CC(N=NC=2C=C(C=C(C2)C(=O)O)C(=O)O)=CC(=C1)C(=O)O,,,4.0,,,0.0,,,0.0,,,0.0,,,O=CN(C)C,S,12.92242441,OCC,S,17.12611244,O,S,55.65649279,,,,,,,358.04371527999996,,,0.068,,,0.14,,12.92242441,17.12611244,27.828246395,,
InBr3,,0.14 mmol,,H4-ABTC,,,0.067 mmol,,,,,,,DMF,CAN,H2O,1 mL,1 mL,0.5 mL,85.0,12.0,1,1,O=C(O)C1=CC(N=NC=2C=C(C=C(C2)C(=O)O)C(=O)O)=CC(=C1)C(=O)O,,,4.0,,,0.0,,,0.0,,,0.0,,,O=CN(C)C,S,12.92242441,N#CC,S,19.18270402,O,S,55.65649279,,,,,,,358.04371527999996,,,0.067,,,0.14,,12.92242441,19.18270402,27.828246395,,
Fe6O2(OH)2(O2CCMe3)12,,0.10 mmol,,"4,4'-bipyridine",,,0.4 mmol,,,s-triazine,,0.4 mmol,,CH2Cl2,,,8 mL,,,120.0,48.0,1,1,N=1C=CC(=CC1)C=2C=CN=CC2,,,0.0,,,2.0,,,0.0,,,0.0,,,ClCCl,S,15.60697045,,,,,,,N=1C=NC=NC1,B,11.61568821,,,,156.068748256,,,0.4,,,0.1,,124.8557636,,,0.4,
Fe6O2(OH)2(O2CCMe3)12,Co(O2CCMe3)2,0.062 mmol,0.19 mmol,"1,2-bis(4-pyridyl)ethylene",pyrazine,,0.4 mmol,0.4 mmol,,,,,,CH2Cl2,,,5 mL,,,120.0,48.0,1,1,N=1C=CC(=CC1)CCC=2C=CN=CC2,N=1C=CN=CC1,,0.0,0.0,,2.0,2.0,,0.0,0.0,,0.0,0.0,,ClCCl,S,15.60697045,,,,,,,,,,,,,184.100048384,80.037448128,,0.4,0.4,,0.062,0.19,78.03485225,,,,
FeCl3·6H2O,,1 mmol,,"1,4-benzenedicarboxylic acid",,,1 mmol,,,hydrofluoric acid,,1 mmol,,DMF,,,5 mL,,,150.0,72.0,1,0,O=C(O)C1=CC=C(C=C1)C(=O)O,,,2.0,,,0.0,,,0.0,,,0.0,,,O=CN(C)C,S,12.92242441,,,,,,,F,A,49.52523738,,,,166.026608672,,,1.0,,,1.0,,64.61212205,,,1.0,
ZnCl2,,20.5 mg,,H2BDC,BPDA,,24.9 mg,47.8 mg,,H2O,,0.5 mL,,DMF,,,7 mL,,,120.0,72.0,1,1,O=C(O)C1=CC=C(C=C1)C(=O)O,O=C(NC=1C=CN=CC1)C2=CC=C(C=C2)C(=O)NC=3C=CN=CC3,,2.0,0.0,,0.0,2.0,,0.0,0.0,,0.0,0.0,,O=CN(C)C,S,12.92242441,,,,,,,O,S,55.65649279,,,,166.026608672,318.111675688,,0.1499759598727461,0.1502616962946108,,0.1504255943645435,,90.45697087,,,27.828246395,
VO2,,10 mmol,,H2bdc,,,5 mmol,,,HCl,,20 mmol,,H2O,,,14 mL,,,220.0,72.0,1,1,O=C(O)C1=CC=C(C=C1)C(=O)O,,,2.0,,,0.0,,,0.0,,,0.0,,,O,S,55.65649279,,,,,,,Cl,A,30.06582556,,,,166.026608672,,,5.0,,,10.0,,779.19089906,,,20.0,
Ga(NO3)3,,0.001 mol,,H3btc,,,0.002 mol,,,NH4F,,0.048 g,,DMF,,,14.9 g,,,180.0,120.0,1,0,O=C(O)C=1C=C(C=C(C1)C(=O)O)C(=O)O,,,3.0,,,0.0,,,0.0,,,0.0,,,O=CN(C)C,S,12.92242441,,,,,,,F[NH4],B,26.99784017,,,,210.016437912,,,2.0,,,1.0,,192.544123709,,,1.29589632816,
Zn(CH3COO)2,,0.2 mmol,,"fluorene-2,7-dicarboxylic acid",,,0.1 mmol,,,,,,,EtOH,DMSO,,2 mL,4 mL,,110.0,72.0,1,1,O=C(O)C=1C=CC=2C3=CC=C(C=C3CC2C1)C(=O)O,,,2.0,,,0.0,,,0.0,,,0.0,,,OCC,S,17.12611244,O=S(C)C,S,14.07909894,,,,,,,,,,254.0579088,,,0.1,,,0.2,,34.25222488,56.31639576,,,
Zn(NO3)2,,0.5 mmol,,"1,4-bis(benzimidazol-1-ylmethyl)benzene",,,0.18 g,,,,,,,EtOH,DMF,,16.66 mL,3.33 mL,,25.0,0.5,2,1,N1=CN(C=2C=CC=CC12)CC3=CC=C(C=C3)CN4C=NC=5C=CC=CC54,,,0.0,,,2.0,,,0.0,,,0.0,,,OCC,S,17.12611244,O=CN(C)C,S,12.92242441,,,,,,,,,,338.153146576,,,0.5323031940486319,,,0.5,,285.3210332504,43.0316732853,,,
Co(NO3)2,,0.5 mmol,,"1,4-bis(benzimidazol-1-ylmethyl)benzene",,,0.18 g,,,,,,,EtOH,DMF,,16.66 mL,3.33 mL,,25.0,0.5,2,1,N1=CN(C=2C=CC=CC12)CC3=CC=C(C=C3)CN4C=NC=5C=CC=CC54,,,0.0,,,2.0,,,0.0,,,0.0,,,OCC,S,17.12611244,O=CN(C)C,S,12.92242441,,,,,,,,,,338.153146576,,,0.5323031940486319,,,0.5,,285.3210332504,43.0316732853,,,
ZnCl2,,0.5 mmol,,"1,4-bis(benzimidazol-1-ylmethyl)benzene",,,0.18 g,,,,,,,EtOH,DMF,,16.66 mL,3.33 mL,,25.0,0.5,2,1,N1=CN(C=2C=CC=CC12)CC3=CC=C(C=C3)CN4C=NC=5C=CC=CC54,,,0.0,,,2.0,,,0.0,,,0.0,,,OCC,S,17.12611244,O=CN(C)C,S,12.92242441,,,,,,,,,,338.153146576,,,0.5323031940486319,,,0.5,,285.3210332504,43.0316732853,,,
CoCl2,,0.5 mmol,,"1,4-bis(benzimidazol-1-ylmethyl)benzene",,,0.18 g,,,,,,,EtOH,DMF,,16.66 mL,3.33 mL,,25.0,0.5,2,1,N1=CN(C=2C=CC=CC12)CC3=CC=C(C=C3)CN4C=NC=5C=CC=CC54,,,0.0,,,2.0,,,0.0,,,0.0,,,OCC,S,17.12611244,O=CN(C)C,S,12.92242441,,,,,,,,,,338.153146576,,,0.5323031940486319,,,0.5,,285.3210332504,43.0316732853,,,
Zn(ClO4)2,,0.5 mmol,,"1,4-bis(benzimidazol-1-ylmethyl)benzene",,,0.18 g,,,,,,,EtOH,DMF,,16.66 mL,3.33 mL,,25.0,0.5,2,1,N1=CN(C=2C=CC=CC12)CC3=CC=C(C=C3)CN4C=NC=5C=CC=CC54,,,0.0,,,2.0,,,0.0,,,0.0,,,OCC,S,17.12611244,O=CN(C)C,S,12.92242441,,,,,,,,,,338.153146576,,,0.5323031940486319,,,0.5,,285.3210332504,43.0316732853,,,
Co(ClO4)2,,0.5 mmol,,"1,4-bis(benzimidazol-1-ylmethyl)benzene",,,0.18 g,,,,,,,EtOH,DMF,,16.66 mL,3.33 mL,,25.0,0.5,2,1,N1=CN(C=2C=CC=CC12)CC3=CC=C(C=C3)CN4C=NC=5C=CC=CC54,,,0.0,,,2.0,,,0.0,,,0.0,,,OCC,S,17.12611244,O=CN(C)C,S,12.92242441,,,,,,,,,,338.153146576,,,0.5323031940486319,,,0.5,,285.3210332504,43.0316732853,,,
Zn(NO3)2·6H2O,,15 mg,,H12TDDPB,,,5 mg,,,HNO3,,0.10 mL,,DMF,H2O,,4 mL,1 mL,,85.0,72.0,1,1,O=C(O)C=1C=C(C=C(C1)C2=CC(=CC(=C2)C3=CC(=CC(=C3)C=4C=C(C=C(C4)C5=CC(=CC(=C5)C(=O)O)C(=O)O)C=6C=C(C=C(C6)C(=O)O)C(=O)O)C=7C=C(C=C(C7)C8=CC(=CC(=C8)C(=O)O)C(=O)O)C=9C=C(C=C(C9)C(=O)O)C(=O)O)C=%10C=C(C=C(C%10)C(=O)O)C(=O)O)C(=O)O,,,12.0,,,0.0,,,0.0,,,0.0,,,O=CN(C)C,S,12.92242441,O,S,55.65649279,,,,O=N(=O)O,A,24.59926996,,,,1290.2066022239997,,,0.003875348329005,,,0.0504215781765728,,51.68969764,55.65649279,,2.459926996,
Zn(NO3)2·6H2O,,0.6 mmol,,"5,5′,5′′-(2,4,6-trimethylbenzene-1,3,5-triyl) trismethylene-trisoxy-triisophthalic acid",,,0.1 mmol,,,,,,,DMSO,,,8 mL,,,140.0,72.0,1,1,O=C(O)C1=CC(OCC=2C(=C(C(=C(C2C)COC=3C=C(C=C(C3)C(=O)O)C(=O)O)C)COC=4C=C(C=C(C4)C(=O)O)C(=O)O)C)=CC(=C1)C(=O)O,,,6.0,,,0.0,,,0.0,,,0.0,,,O=S(C)C,S,14.07909894,,,,,,,,,,,,,702.1584702600001,,,0.1,,,0.6,,112.63279152,,,,
Co(NO3)2·6H2O,,0.50 mmol,,Hatz," 4,4′-biphenyldicarboxylate",,0.50 mmol,0.25 mmol,,,,,,DMF,,,10 mL,,,180.0,24.0,1,1,N1=NNC(=N1)N,O=C(O)C=1C=CC(=CC1)C2=CC=C(C=C2)C(=O)O,,0.0,2.0,,2.0,0.0,,0.0,0.0,,0.0,0.0,,O=CN(C)C,S,12.92242441,,,,,,,,,,,,,85.038845096,242.0579088,,0.5,0.25,,0.5,,129.2242441,,,,
Co(NO3)2·6H2O,,0.50 mmol,,Hatz," 3,3′-biphenyldicarboxylate",,0.50 mmol,0.25 mmol,,,,,,DMF,,,10 mL,,,180.0,24.0,1,1,N1=NNC(=N1)N,O=C(O)C=1C=CC=C(C1)C=2C=CC=C(C2)C(=O)O,,0.0,2.0,,2.0,0.0,,0.0,0.0,,0.0,0.0,,O=CN(C)C,S,12.92242441,,,,,,,,,,,,,85.038845096,242.0579088,,0.5,0.25,,0.5,,129.2242441,,,,
Mn(CH3COO)2·4H2O,,1.50 mmol,,H3btc,,,0.50 mmol,,,,,,,[emi]Cl,,,1.005 g,,,180.0,72.0,1,1,O=C(O)C=1C=C(C=C(C1)C(=O)O)C(=O)O,,,3.0,,,0.0,,,0.0,,,0.0,,,[Cl-].C1=C[N+](=CN1C)CC,S,9.78720502,,,,,,,,,,,,,210.016437912,,,0.5,,,1.5,,9.8361410451,,,,
